Repository: zsteinmetz/phd-thesis

# Agricultural Plastic Covers—Source of Plastic Debris in Soil?

Accepted dissertation thesis for the partial fulfillment of the requirements
for a Doctor of Natural Sciences

*By Zacharias Steinmetz*

## Summary

The use of agricultural plastic covers has become common practice for
its agronomic benefits such as improving yields and crop quality,
managing harvest times better, and increasing pesticide and water use
efficiency. However, plastic covers are suspected of partially breaking
down into smaller debris and thereby contributing to soil pollution with
microplastics. A better understanding of the sources and fate of plastic
debris in terrestrial systems has so far been hindered by the lack of
adequate analytical techniques for the mass-based and polymer-selective
quantification of plastic debris in soil. The aim of this dissertation
was thus to assess, develop, and validate thermoanalytical methods for
the mass-based quantification of relevant polymers in and around
agricultural fields previously covered with fleeces, perforated foils,
and plastic mulches. Thermogravimetry/mass spectrometry (TGA/MS) enabled
direct plastic analyses of 50 mg of soil without any sample preparation.
With polyethylene terephthalate (PET) as a preliminary model, the method
limit of detection (LOD) was 0.7 g kg<sup>−1</sup>. But the missing
chromatographic separation complicated the quantification of polymer mixtures.

Data from: Are agricultural plastic covers a source of plastic debris in soil? A
first screening study

Zacharias Steinmetz (a), Paul Löffler (a), Silvia Eichhöfer (a), Jan David (a),
Katherine Muñoz (b), Gabriele E. Schaumann (a)

(a) iES Landau, Institute for Environmental Sciences, Group of Environmental and
	Soil Chemistry, University of Koblenz–Landau, Fortstraße 7, 76829 Landau,
	Germany
(b) iES Landau, Institute for Environmental Sciences, Group of Organic and
	Ecological Chemistry, University of Koblenz–Landau, Fortstraße 7, 76829
	Landau, Germany

Corresponding author: Gabriele E. Schaumann (E-mail: schaumann@uni-landau.de)

Note
====

This collection contains data and R code to reproduce the findings published in
the following article:

Steinmetz, Z., Löffler, P., Eichhöfer, S., David, J., Muñoz, K., and Schaumann,
G. E.: Are agricultural plastic covers a source of plastic debris in soil? A
first screening study, SOIL, 2021.

Files
=====

data                    data files
data/dsc				summary data from DSC measurements
data/imaging			FTIR spectra and photographs from suspect items and
						agricultural plastic covers
data/py-gc-ms           chromatogram raw data, method files, reports and targets
 						of all soil samples
data/soil-properties	pH, EC, texture and soil C & N data on site
data/tga-ms				summary data from TGA/MS measurements

see data/DESCRIPTION for detailed information on files types and contents

src                     R source files
src/func                loading R packages, global variables, and functions
src/field-samples.R     analyzing Py-GC/MS data from field samples
src/matrix-match.R      evaluation of the matrix matched calibration
src/soil-properties.R   summarizing soil properties on site
src/validation.R        Py-GC/MS method validation, including the evaluation of
						calibration curves, repeatability tests, recoveries,
						interferences

System information
==================

R version 4.1.0 (2021-05-18)
Platform: x86_64-pc-linux-gnu (64-bit)
Running under: Manjaro Linux

Matrix products: default
BLAS:   /usr/lib/libblas.so.3.9.1
LAPACK: /usr/lib/liblapack.so.3.9.1

locale:
 [1] LC_CTYPE=en_US.UTF-8       LC_NUMERIC=C               LC_TIME=en_US.UTF-8
 [4] LC_COLLATE=en_US.UTF-8     LC_MONETARY=en_US.UTF-8    LC_MESSAGES=en_US.UTF-8
 [7] LC_PAPER=en_US.UTF-8       LC_NAME=C                  LC_ADDRESS=C
[10] LC_TELEPHONE=C             LC_MEASUREMENT=en_US.UTF-8 LC_IDENTIFICATION=C

attached base packages:
[1] stats     graphics  grDevices utils     datasets  methods   base

other attached packages:
 [1] OpenSpecy_0.9.2   viridis_0.6.1     viridisLite_0.4.0 patchwork_1.1.1
 [5] ggrepel_0.9.1     ggsignif_0.6.2    ggplot2_3.3.4     xtable_1.8-4
 [9] multcomp_1.4-17   TH.data_1.0-10    MASS_7.3-54       survival_3.2-11
[13] mvtnorm_1.1-2     readxl_1.3.1      envalysis_0.5.1   data.table_1.14.0
[17] magrittr_2.0.1

loaded via a namespace (and not attached):
 [1] httr_1.4.2              jsonlite_1.7.2          splines_4.1.0
 [4] carData_3.0-4           osfr_0.2.8              gtools_3.9.2
 [7] shiny_1.6.0             assertthat_0.2.1        latticeExtra_0.6-29
[10] cellranger_1.1.0        pillar_1.6.1            lattice_0.20-44
[13] glue_1.4.2              digest_0.6.27           promises_1.2.0.1
[16] RColorBrewer_1.1-2      colorspace_2.0-1        sandwich_3.0-1
[19] httpuv_1.6.1            htmltools_0.5.1.1       Matrix_1.3-3
[22] pkgconfig_2.0.3         httpcode_0.3.0          haven_2.4.1

File: supplements/esm3/data/imaging/samples.csv
Site,Transect/Cover,Field replicate ,Row,Image file,FTIR match 1,r1,FTIR match 2,r2,FTIR match 3,r3
5,Field center,2,Track,Image001,HDPE,0.92,HDPE,0.92,HDPE,0.92
7,Periphery,4,None,Image003,algae fucus serratus,0.92,chitin from crustacean shellls,0.84,algae laminaria digita and hyperborea,0.78
4,Periphery,3,None,Image004,algae fucus serratus,0.9/0.94,resin dispersion/chitin from crustacean,0.89/0.87,fibre jute/papercup_cellulosic,0.85/0.85
6,Field center,1,Planting,Image005,PE,0.92,PE,0.92,LDPE,0.91
8,Field margin,3,None,Image007,algae fucus serratus,0.91,papercup_cellulosic,0.87,Cardboard/cellulose,0.87
5,Field center,2,Track,Image011,HDPE,0.92,HDPE,0.92,HDPE,0.92
7,Periphery,4,None,Image012,,,,,,
6,Periphery,5,None,Image015,resin dispersion,0.92,fibre jute,0.87,fibre viscose,0.84
6,Periphery,5,None,Image016,resin dispersion,0.94,PP with silicate mix,0.83,PE chlorosulfonated,0.81
6,Periphery,5,None,Image018,resin dispersion,0.92,fibre jute,0.87,fibre viscose,0.85
6,Field center,4,Track,Image019,algae fucus serratus,0.89,chitin from crustacean shellls,0.82,papercup_cellulosic,0.77
6,Field center,4,Track,Image020,,,,,,
6,Field edge,5,Track,Image022,algae fucus serratus,0.91,chitin from crustacean shellls,0.84,papercup_cellulosic,0.79
6,Field edge,5,Track,Image023,algae fucus serratus,0.9,chitin from crustacean shellls,0.83,papercup_cellulosic,0.79
6,Field edge,5,Track,Image024,algae fucus serratus,0.94,chitin from crustacean shellls,0.87,papercup_cellulosic,0.85
5,Field margin,2,None,Image028,PS,0.95,PS,0.95,PS,0.95
5,Field margin,2,None,Image029,PS,0.96,PS,0.95,PS expanded,0.95
5,Field margin,2,None,Image030,PS,0.91,PS,0.91,PS,0.91
5,Field margin,2,None,Image032,PS,0.93,PS,0.92,PS,0.91
7,Field edge,2,Planting,Image034,resin dispersion,0.92,fibre jute,0.82,fibre grass,0.8
7,Field edge,2,Planting,Image035,resin dispersion,0.92,fibre jute,0.8,fibre grass,0.78
7,Field edge,2,Planting,Image036,resin dispersion,0.92,algae fucus serratus,0.79,fibre jute,0.78
7,Field edge,2,Planting,Image037,resin dispersion,0.92,fibre jute,0.81,fibre grass,0.79
7,Field edge,2,Planting,Image038,resin dispersion,0.94,fibre jute,0.83,PP with silicate mix,0.82
7,Field edge,2,Planting,Image039,resin dispersion,0.89,algae fucus serratus,0.79,fibre jute,0.73
7,Field edge,2,Planting,Image040,resin dispersion,0.9,cellulose,0.84,fibre jute,0.83
7,Field edge,2,Planting,Image041,resin dispersion,0.89,algae fucus serratus,0.77,fibre jute,0.74
7,Field edge,2,Planting,Image043,resin dispersion,0.93,PP with silicate mix,0.84,fibre jute,0.82
7,Field edge,2,Planting,Image044,resin dispersion,0.91,algae fucus serratus,0.79,fibre jute,0.82
7,Field edge,2,Planting,Image045,resin dispersion,0.93,fibre jute,0.81,PP with silicate mix,0.79
1,Fleece,,,Image046,fibre PP,0.98,fibre PP dyed,0.98,PP,0.98
2,Fleece,,,Image047,fibre PP,0.96,fibre PP dyed,0.96,PP,0.96
2,Mulch,,,Image048,resin dispersion,0.95,PE,0.86,PP with silicate mix,0.86
3,Mulch,,,Image048,resin dispersion,0.95,PE,0.86,PP with silicate mix,0.86
5,Fleece,,,Image049,HDPE,0.96,HDPE,0.96,LDPE,0.96
5,Perforated foil,,,Image050,LDPE,0.97,HDPE,0.97,HDPE,0.97
6,Perforated foil,,,Image050,LDPE,0.97,HDPE,0.97,HDPE,0.97
7,Perforated foil,,,Image051,LDPE,0.97,HDPE,0.96,LDPE,0.96
8,Perforated foil,,,Image052,LDPE,0.97,HDPE,0.97,HDPE,0.97
