Repository: zsteinmetz/phd-thesis

# Agricultural Plastic Covers—Source of Plastic Debris in Soil?

Accepted dissertation thesis for the partial fulfillment of the requirements
for a Doctor of Natural Sciences

*By Zacharias Steinmetz*

## Summary

The use of agricultural plastic covers has become common practice for
its agronomic benefits such as improving yields and crop quality,
managing harvest times better, and increasing pesticide and water use
efficiency. However, plastic covers are suspected of partially breaking
down into smaller debris and thereby contributing to soil pollution with
microplastics. A better understanding of the sources and fate of plastic
debris in terrestrial systems has so far been hindered by the lack of
adequate analytical techniques for the mass-based and polymer-selective
quantification of plastic debris in soil. The aim of this dissertation
was thus to assess, develop, and validate thermoanalytical methods for
the mass-based quantification of relevant polymers in and around
agricultural fields previously covered with fleeces, perforated foils,
and plastic mulches. Thermogravimetry/mass spectrometry (TGA/MS) enabled
direct plastic analyses of 50 mg of soil without any sample preparation.
With polyethylene terephthalate (PET) as a preliminary model, the method
limit of detection (LOD) was 0.7 g kg<sup>−1</sup>. But the missing
chromatographic separation complicated the quantification of polymer mixtures.
Therefore, a pyrolysis-gas chromatography/mass spectrometry (Py-GC/MS) method

Data from: Quantitative Analysis of Poly(ethylene terephthalate) Microplastics
in Soil via Thermogravimetry–Mass Spectrometry

Jan David (a), Zacharias Steinmetz (a), Jiří Kučerík (b), and
Gabriele E. Schaumann (a)

(a) Group of Environmental and Soil Chemistry, Institute for Environmental
    Sciences, University of Koblenz-Landau, Fortstraße 7, 76829 Landau,
    Germany
(b) Institute of Chemistry and Technology of Environmental Protection, Faculty
    of Chemistry, Brno University of Technology, Purkyňova 118, 612 00 Brno,
    Czech Republic

Corresponding author: Gabriele E. Schaumann (E-mail: schaumann@uni-landau.de)

Note
====

This collection contains data and R code to reproduce the findings published in
the following article:

David, J.; Steinmetz, Z.; Kučerík, J.; Schaumann, G. E. Quantitative Analysis of
Poly(Ethylene Terephthalate) Microplastics in Soil via Thermogravimetry–Mass
Spectrometry. Anal. Chem. 2018, 90 (15), 8793–8799.
https://doi.org/10.1021/acs.analchem.8b00355.

Files
=====

data             TGA and DSC data
src              R source files
src/func         loading R packages, global variables, and functions

System information
==================

R version 4.1.0 (2021-05-18)
Platform: x86_64-pc-linux-gnu (64-bit)
Running under: Manjaro Linux

Matrix products: default
BLAS:   /usr/lib/libblas.so.3.9.1
LAPACK: /usr/lib/liblapack.so.3.9.1

locale:
 [1] LC_CTYPE=en_US.UTF-8       LC_NUMERIC=C               LC_TIME=en_US.UTF-8
 [4] LC_COLLATE=en_US.UTF-8     LC_MONETARY=en_US.UTF-8    LC_MESSAGES=en_US.UTF-8
 [7] LC_PAPER=en_US.UTF-8       LC_NAME=C                  LC_ADDRESS=C
[10] LC_TELEPHONE=C             LC_MEASUREMENT=en_US.UTF-8 LC_IDENTIFICATION=C

attached base packages:
[1] stats     graphics  grDevices utils     datasets  methods   base

other attached packages:
 [1] OpenSpecy_0.9.2   viridis_0.6.1     viridisLite_0.4.0 patchwork_1.1.1
 [5] ggrepel_0.9.1     ggsignif_0.6.2    ggplot2_3.3.4     xtable_1.8-4
 [9] multcomp_1.4-17   TH.data_1.0-10    MASS_7.3-54       survival_3.2-11
[13] mvtnorm_1.1-2     readxl_1.3.1      envalysis_0.5.1   data.table_1.14.0
[17] magrittr_2.0.1

loaded via a namespace (and not attached):
 [1] httr_1.4.2              jsonlite_1.7.2          splines_4.1.0
 [4] carData_3.0-4           osfr_0.2.8              gtools_3.9.2
 [7] shiny_1.6.0             assertthat_0.2.1        latticeExtra_0.6-29
[10] cellranger_1.1.0        pillar_1.6.1            lattice_0.20-44
[13] glue_1.4.2              digest_0.6.27           promises_1.2.0.1
[16] RColorBrewer_1.1-2      colorspace_2.0-1        sandwich_3.0-1
[19] httpuv_1.6.1            htmltools_0.5.1.1       Matrix_1.3-3
[22] pkgconfig_2.0.3         httpcode_0.3.0          haven_2.4.1
[25] purrr_0.3.4             scales_1.1.1            later_1.2.0
[28] jpeg_0.1-8.1            openxlsx_4.2.4          rio_0.5.26
[31] tibble_3.1.2            generics_0.1.0          car_3.0-10
[34] ellipsis_0.3.2          cachem_1.0.5            withr_2.4.2
[37] hyperSpec_0.99-20201127 lazyeval_0.2.2          mime_0.10
[40] crayon_1.4.1            memoise_2.0.0           fs_1.5.0
[43] fansi_0.5.0             forcats_0.5.1           xml2_1.3.2
[46] foreign_0.8-81          tools_4.1.0             hms_1.1.0
[49] lifecycle_1.0.0         munsell_0.5.0           plotrix_3.8-1
[52] zip_2.2.0               signal_0.7-7            compiler_4.1.0
[55] hexView_0.3-4           rlang_0.4.11            grid_4.1.0

File: supplements/esm1/data/cysteine-comparison.csv
Temp,TGA,mz33,PET,Cys
36.767,100,7.13E-09,28.2,1.07
41.767,100,7.24E-09,28.2,1.07
46.767,99.99,7.32E-09,28.2,1.07
51.767,99.99,7.35E-09,28.2,1.07
56.767,99.99,7.36E-09,28.2,1.07
61.767,99.99,7.37E-09,28.2,1.07
66.767,99.99,7.38E-09,28.2,1.07
71.767,99.99,7.39E-09,28.2,1.07
76.767,99.98,7.39E-09,28.2,1.07
81.767,99.97,7.4E-09,28.2,1.07
86.767,99.96,7.4E-09,28.2,1.07
91.767,99.95,7.4E-09,28.2,1.07
96.767,99.93,7.4E-09,28.2,1.07
101.767,99.92,7.41E-09,28.2,1.07
106.767,99.91,7.42E-09,28.2,1.07
111.767,99.89,7.45E-09,28.2,1.07
116.767,99.87,7.49E-09,28.2,1.07
121.767,99.86,7.55E-09,28.2,1.07
126.767,99.86,7.63E-09,28.2,1.07
131.767,99.84,7.75E-09,28.2,1.07
136.767,99.83,7.92E-09,28.2,1.07
141.767,99.82,8.16E-09,28.2,1.07
146.767,99.8,8.47E-09,28.2,1.07
151.767,99.8,8.88E-09,28.2,1.07
156.767,99.79,9.39E-09,28.2,1.07
161.767,99.77,1E-08,28.2,1.07
166.767,99.76,1.08E-08,28.2,1.07
171.767,99.75,1.16E-08,28.2,1.07
176.767,99.74,1.26E-08,28.2,1.07
181.767,99.73,1.36E-08,28.2,1.07
186.767,99.71,1.46E-08,28.2,1.07
191.767,99.69,1.55E-08,28.2,1.07
196.767,99.67,1.64E-08,28.2,1.07
201.767,99.64,1.71E-08,28.2,1.07
206.767,99.59,1.77E-08,28.2,1.07
211.767,99.48,1.8E-08,28.2,1.07
216.767,99.16,1.81E-08,28.2,1.07
221.767,98.86,1.79E-08,28.2,1.07
226.767,98.76,1.75E-08,28.2,1.07
231.767,98.71,1.69E-08,28.2,1.07
236.767,98.67,1.62E-08,28.2,1.07
241.767,98.63,1.54E-08,28.2,1.07
246.767,98.59,1.45E-08,28.2,1.07
251.767,98.55,1.36E-08,28.2,1.07
256.767,98.51,1.27E-08,28.2,1.07
261.767,98.46,1.2E-08,28.2,1.07
266.767,98.4,1.13E-08,28.2,1.07
271.767,98.34,1.07E-08,28.2,1.07
276.767,98.28,1.02E-08,28.2,1.07
281.767,98.21,9.75E-09,28.2,1.07
286.767,98.15,9.42E-09,28.2,1.07
291.767,98.09,9.16E-09,28.2,1.07
296.767,98.02,8.96E-09,28.2,1.07
301.767,97.96,8.8E-09,28.2,1.07
306.767,97.9,8.68E-09,28.2,1.07
311.767,97.84,8.58E-09,28.2,1.07
316.767,97.78,8.5E-09,28.2,1.07
321.767,97.72,8.43E-09,28.2,1.07
326.767,97.66,8.36E-09,28.2,1.07
331.767,97.61,8.3E-09,28.2,1.07
336.767,97.56,8.25E-09,28.2,1.07
341.767,97.5,8.2E-09,28.2,1.07
346.767,97.44,8.14E-09,28.2,1.07
351.767,97.39,8.1E-09,28.2,1.07
356.767,97.33,8.05E-09,28.2,1.07
361.767,97.28,8.01E-09,28.2,1.07
366.767,97.21,7.98E-09,28.2,1.07
371.767,97.15,7.95E-09,28.2,1.07
376.767,97.08,7.94E-09,28.2,1.07
381.767,97,7.92E-09,28.2,1.07
386.767,96.91,7.92E-09,28.2,1.07
391.767,96.79,7.92E-09,28.2,1.07
396.767,96.65,7.93E-09,28.2,1.07
401.767,96.48,7.94E-09,28.2,1.07
406.767,96.29,7.96E-09,28.2,1.07
411.767,96.07,7.98E-09,28.2,1.07
416.767,95.84,7.99E-09,28.2,1.07
421.767,95.6,8.01E-09,28.2,1.07
426.767,95.4,8.02E-09,28.2,1.07
431.767,95.22,8.04E-09,28.2,1.07
436.767,95.1,8.04E-09,28.2,1.07
441.767,95,8.05E-09,28.2,1.07
446.767,94.92,8.05E-09,28.2,1.07
451.767,94.85,8.05E-09,28.2,1.07
456.767,94.79,8.05E-09,28.2,1.07
461.767,94.73,8.05E-09,28.2,1.07
466.767,94.69,8.04E-09,28.2,1.07
471.767,94.65,8.03E-09,28.2,1.07
476.767,94.61,8.02E-09,28.2,1.07
481.767,94.58,8.01E-09,28.2,1.07
486.767,94.55,7.99E-09,28.2,1.07
491.767,94.51,7.97E-09,28.2,1.07
496.767,94.49,7.95E-09,28.2,1.07
501.767,94.46,7.92E-09,28.2,1.07
506.767,94.44,7.89E-09,28.2,1.07
511.767,94.41,7.87E-09,28.2,1.07
516.767,94.39,7.84E-09,28.2,1.07
521.767,94.36,7.81E-09,28.2,1.07
526.767,94.34,7.79E-09,28.2,1.07
531.767,94.32,7.76E-09,28.2,1.07
536.767,94.3,7.73E-09,28.2,1.07
541.767,94.28,7.71E-09,28.2,1.07
546.767,94.26,7.69E-09,28.2,1.07
551.767,94.25,7.66E-09,28.2,1.07
556.767,94.23,7.64E-09,28.2,1.07
561.767,94.2,7.62E-09,28.2,1.07
566.767,94.18,7.6E-09,28.2,1.07
571.767,94.16,7.58E-09,28.2,1.07
576.767,94.14,7.57E-09,28.2,1.07
581.767,94.13,7.55E-09,28.2,1.07
586.767,94.11,7.53E-09,28.2,1.07
591.767,94.09,7.52E-09,28.2,1.07
596.767,94.08,7.5E-09,28.2,1.07
601.767,94.06,7.48E-09,28.2,1.07
606.767,94.03,7.47E-09,28.2,1.07
611.767,94.02,7.45E-09,28.2,1.07
616.767,94,7.43E-09,28.2,1.07
621.767,93.99,7.42E-09,28.2,1.07
626.767,93.97,7.4E-09,28.2,1.07
631.767,93.97,7.38E-09,28.2,1.07
636.767,93.95,7.36E-09,28.2,1.07
641.767,93.94,7.34E-09,28.2,1.07
646.767,93.92,7.32E-09,28.2,1.07
651.767,93.9,7.3E-09,28.2,1.07
656.767,93.89,7.28E-09,28.2,1.07
661.767,93.88,7.26E-09,28.2,1.07
666.767,93.87,7.24E-09,28.2,1.07
671.767,93.85,7.22E-09,28.2,1.07
676.767,93.84,7.21E-09,28.2,1.07
681.767,93.83,7.19E-09,28.2,1.07
686.767,93.81,7.18E-09,28.2,1.07
691.767,93.8,7.16E-09,28.2,1.07
696.767,93.78,7.15E-09,28.2,1.07
701.767,93.77,7.14E-09,28.2,1.07
706.767,93.76,7.13E-09,28.2,1.07
711.767,93.74,7.12E-09,28.2,1.07
716.767,93.74,7.12E-09,28.2,1.07
721.767,93.71,7.11E-09,28.2,1.07
726.767,93.71,7.11E-09,28.2,1.07
731.767,93.69,7.1E-09,28.2,1.07
736.767,93.68,7.09E-09,28.2,1.07
741.767,93.67,7.09E-09,28.2,1.07
746.767,93.65,7.08E-09,28.2,1.07
751.767,93.64,7.08E-09,28.2,1.07
756.767,93.63,7.07E-09,28.2,1.07
761.767,93.61,7.07E-09,28.2,1.07
766.767,93.6,7.06E-09,28.2,1.07
771.767,93.59,7.06E-09,28.2,1.07
776.767,93.58,7.05E-09,28.2,1.07
781.767,93.56,7.05E-09,28.2,1.07
786.767,93.55,7.05E-09,28.2,1.07
791.767,93.54,7.04E-09,28.2,1.07
796.767,93.53,7.04E-09,28.2,1.07
801.767,93.51,7.04E-09,28.2,1.07
806.767,93.5,7.04E-09,28.2,1.07
811.767,93.49,7.04E-09,28.2,1.07
816.767,93.48,7.04E-09,28.2,1.07
821.767,93.47,7.04E-09,28.2,1.07
826.767,93.46,7.03E-09,28.2,1.07
831.767,93.44,7.03E-09,28.2,1.07
836.767,93.43,7.02E-09,28.2,1.07
841.767,93.42,7.02E-09,28.2,1.07
846.767,93.4,7.01E-09,28.2,1.07
851.767,93.39,7E-09,28.2,1.07
856.767,93.38,7E-09,28.2,1.07
861.767,93.36,6.99E-09,28.2,1.07
866.767,93.36,6.98E-09,28.2,1.07
871.767,93.34,6.97E-09,28.2,1.07
876.767,93.33,6.96E-09,28.2,1.07
881.767,93.32,6.96E-09,28.2,1.07
886.767,93.31,6.95E-09,28.2,1.07
891.767,93.29,6.94E-09,28.2,1.07
896.767,93.27,6.94E-09,28.2,1.07
901.767,93.25,6.93E-09,28.2,1.07
906.767,93.25,6.93E-09,28.2,1.07
911.767,93.23,6.92E-09,28.2,1.07
916.767,93.22,6.92E-09,28.2,1.07
921.767,93.2,6.91E-09,28.2,1.07
926.767,93.19,6.91E-09,28.2,1.07
931.767,93.18,6.91E-09,28.2,1.07
936.767,93.16,6.9E-09,28.2,1.07
941.767,93.15,6.9E-09,28.2,1.07
946.767,93.13,6.9E-09,28.2,1.07
951.767,93.12,6.9E-09,28.2,1.07
956.767,93.09,6.9E-09,28.2,1.07
961.767,93.08,6.9E-09,28.2,1.07
966.767,93.06,6.9E-09,28.2,1.07
971.767,93.04,6.9E-09,28.2,1.07
976.767,93.03,6.9E-09,28.2,1.07
981.767,93.02,6.91E-09,28.2,1.07
36.507,100,1.48E-11,30.7,0
36.497,99.99259,1.5E-11,30.7,0
36.619,99.99012,1.51E-11,30.7,0
36.93,99.98518,1.51E-11,30.7,0
37.578,99.98765,1.5E-11,30.7,0
38.534,99.98024,1.5E-11,30.7,0
39.843,99.97777,1.51E-11,30.7,0
41.478,99.96789,1.51E-11,30.7,0
43.462,99.97036,1.51E-11,30.7,0
45.739,99.96789,1.5E-11,30.7,0
48.3,99.96295,1.5E-11,30.7,0
51.084,99.96048,1.5E-11,30.7,0
54.074,99.95801,1.5E-11,30.7,0
57.215,99.9506,1.49E-11,30.7,0
60.49,99.93578,1.48E-11,30.7,0
63.875,99.92343,1.47E-11,30.7,0
67.31,99.91109,1.47E-11,30.7,0
70.804,99.90368,1.48E-11,30.7,0
74.26,99.89133,1.47E-11,30.7,0
77.699,99.87157,1.45E-11,30.7,0
81.132,99.86663,1.43E-11,30.7,0
84.511,99.84934,1.45E-11,30.7,0
87.862,99.83699,1.45E-11,30.7,0
91.155,99.82464,1.44E-11,30.7,0
94.391,99.81476,1.44E-11,30.7,0
97.562,99.79994,1.45E-11,30.7,0
100.656,99.78759,1.45E-11,30.7,0
103.664,99.77524,1.43E-11,30.7,0
106.588,99.76289,1.42E-11,30.7,0
109.473,99.75795,1.43E-11,30.7,0
112.281,99.74808,1.43E-11,30.7,0
115.024,99.7382,1.42E-11,30.7,0
117.723,99.72338,1.41E-11,30.7,0
120.347,99.71844,1.4E-11,30.7,0
122.964,99.7135,1.38E-11,30.7,0
125.546,99.70609,1.37E-11,30.7,0
128.101,99.69868,1.38E-11,30.7,0
130.631,99.69374,1.39E-11,30.7,0
133.146,99.67892,1.39E-11,30.7,0
135.647,99.66904,1.37E-11,30.7,0
138.134,99.65669,1.37E-11,30.7,0
140.597,99.65422,1.39E-11,30.7,0
143.071,99.64681,1.4E-11,30.7,0
145.55299,99.64187,1.4E-11,30.7,0
147.995,99.64434,1.38E-11,30.7,0
150.46001,99.63693,1.37E-11,30.7,0
152.923,99.62952,1.38E-11,30.7,0
155.37,99.62211,1.39E-11,30.7,0
157.832,99.61717,1.41E-11,30.7,0
160.28799,99.61223,1.41E-11,30.7,0
162.754,99.60482,1.4E-11,30.7,0
165.21899,99.60235,1.38E-11,30.7,0
167.7,99.59741,1.36E-11,30.7,0
170.153,99.59247,1.36E-11,30.7,0
172.64,99.58754,1.35E-11,30.7,0
175.114,99.5826,1.35E-11,30.7,0
177.606,99.57766,1.37E-11,30.7,0
180.08,99.57272,1.39E-11,30.7,0
182.56799,99.56037,1.38E-11,30.7,0
185.05299,99.55543,1.36E-11,30.7,0
187.548,99.55296,1.35E-11,30.7,0
190.045,99.54308,1.34E-11,30.7,0
192.515,99.53814,1.34E-11,30.7,0
195.00101,99.53073,1.34E-11,30.7,0
197.49001,99.52332,1.36E-11,30.7,0
199.98801,99.52085,1.36E-11,30.7,0
202.465,99.5085,1.34E-11,30.7,0
204.979,99.49862,1.32E-11,30.7,0
207.468,99.49368,1.33E-11,30.7,0
209.961,99.4838,1.35E-11,30.7,0
212.44901,99.46651,1.37E-11,30.7,0
214.93401,99.46157,1.37E-11,30.7,0
217.42999,99.44675,1.35E-11,30.7,0
219.916,99.44181,1.33E-11,30.7,0
222.39301,99.43193,1.32E-11,30.7,0
224.88901,99.41712,1.32E-11,30.7,0
227.371,99.40477,1.34E-11,30.7,0
229.85899,99.39242,1.35E-11,30.7,0
232.34599,99.3776,1.34E-11,30.7,0
234.841,99.36031,1.33E-11,30.7,0
237.33,99.34796,1.33E-11,30.7,0
239.81599,99.33067,1.32E-11,30.7,0
242.311,99.31585,1.32E-11,30.7,0
244.811,99.29609,1.31E-11,30.7,0
247.30499,99.2788,1.31E-11,30.7,0
249.789,99.25164,1.31E-11,30.7,0
252.282,99.23188,1.31E-11,30.7,0
254.77,99.20965,1.31E-11,30.7,0
257.26999,99.18495,1.31E-11,30.7,0
259.772,99.16025,1.31E-11,30.7,0
262.24701,99.13061,1.31E-11,30.7,0
264.745,99.10344,1.31E-11,30.7,0
267.21899,99.07628,1.31E-11,30.7,0
269.711,99.04417,1.31E-11,30.7,0
272.20099,99.01453,1.3E-11,30.7,0
274.69199,98.98736,1.29E-11,30.7,0
277.15799,98.96266,1.29E-11,30.7,0
279.66501,98.93303,1.28E-11,30.7,0
282.15701,98.89351,1.27E-11,30.7,0
284.64301,98.86387,1.28E-11,30.7,0
287.129,98.83176,1.3E-11,30.7,0
289.625,98.80459,1.3E-11,30.7,0
292.10699,98.76755,1.29E-11,30.7,0
294.60901,98.74285,1.27E-11,30.7,0
297.09299,98.71568,1.25E-11,30.7,0
299.577,98.68604,1.25E-11,30.7,0
302.056,98.6564,1.26E-11,30.7,0
304.547,98.62923,1.25E-11,30.7,0
307.03601,98.60207,1.23E-11,30.7,0
309.517,98.5749,1.24E-11,30.7,0
312.01999,98.5502,1.26E-11,30.7,0
314.49701,98.52056,1.27E-11,30.7,0
316.98599,98.48598,1.27E-11,30.7,0
319.47198,98.46375,1.25E-11,30.7,0
321.961,98.43165,1.24E-11,30.7,0
324.45001,98.40695,1.25E-11,30.7,0
326.931,98.37731,1.26E-11,30.7,0
329.42599,98.35261,1.26E-11,30.7,0
331.923,98.32544,1.26E-11,30.7,0
334.42599,98.29827,1.27E-11,30.7,0
336.90399,98.27605,1.27E-11,30.7,0
339.39801,98.25135,1.26E-11,30.7,0
341.90701,98.22912,1.26E-11,30.7,0
344.38101,98.19948,1.26E-11,30.7,0
346.86099,98.17478,1.27E-11,30.7,0
349.35001,98.14761,1.26E-11,30.7,0
351.83701,98.12044,1.25E-11,30.7,0
354.33499,98.09328,1.27E-11,30.7,0
356.823,98.06858,1.27E-11,30.7,0
359.30899,98.04141,1.25E-11,30.7,0
361.81,98.01671,1.23E-11,30.7,0
364.31201,97.99201,1.24E-11,30.7,0
366.79901,97.96484,1.25E-11,30.7,0
369.28799,97.94015,1.24E-11,30.7,0
371.785,97.91545,1.22E-11,30.7,0
374.28201,97.88581,1.23E-11,30.7,0
376.78799,97.85617,1.23E-11,30.7,0
379.26999,97.82159,1.23E-11,30.7,0
381.76199,97.78455,1.24E-11,30.7,0
384.25,97.74256,1.25E-11,30.7,0
386.73499,97.71045,1.25E-11,30.7,0
389.229,97.66599,1.24E-11,30.7,0
391.70401,97.61413,1.22E-11,30.7,0
394.12601,97.55485,1.2E-11,30.7,0
396.62601,97.49557,1.19E-11,30.7,0
399.15302,97.43136,1.19E-11,30.7,0
401.69199,97.35232,1.18E-11,30.7,0
404.20001,97.26835,1.17E-11,30.7,0
406.71701,97.17449,1.15E-11,30.7,0
409.23499,97.06829,1.13E-11,30.7,0
411.715,96.95715,1.13E-11,30.7,0
414.20999,96.83612,1.14E-11,30.7,0
416.69699,96.70028,1.13E-11,30.7,0
419.181,96.56197,1.12E-11,30.7,0
421.66101,96.4286,1.12E-11,30.7,0
424.13599,96.29276,1.13E-11,30.7,0
426.60999,96.16185,1.14E-11,30.7,0
429.06601,96.04083,1.16E-11,30.7,0
431.52899,95.9371,1.18E-11,30.7,0
433.95001,95.83336,1.2E-11,30.7,0
436.42801,95.75433,1.21E-11,30.7,0
439,95.67776,1.22E-11,30.7,0
441.55499,95.62343,1.22E-11,30.7,0
444.06,95.57156,1.22E-11,30.7,0
446.54501,95.5271,1.23E-11,30.7,0
448.99899,95.48512,1.23E-11,30.7,0
451.47101,95.44313,1.23E-11,30.7,0
453.953,95.40855,1.24E-11,30.7,0
456.43799,95.38138,1.24E-11,30.7,0
458.95901,95.3468,1.24E-11,30.7,0
461.45901,95.3147,1.24E-11,30.7,0
463.98099,95.30235,1.24E-11,30.7,0
466.491,95.27271,1.24E-11,30.7,0
468.98001,95.25048,1.24E-11,30.7,0
471.48199,95.22578,1.24E-11,30.7,0
473.983,95.21096,1.25E-11,30.7,0
476.48099,95.18626,1.24E-11,30.7,0
478.995,95.16157,1.22E-11,30.7,0
481.495,95.13687,1.21E-11,30.7,0
483.99399,95.11711,1.21E-11,30.7,0
486.48599,95.10229,1.22E-11,30.7,0
488.979,95.08006,1.22E-11,30.7,0
491.49399,95.06277,1.23E-11,30.7,0
494.00201,95.04054,1.23E-11,30.7,0
496.383,95.02325,1.23E-11,30.7,0
498.65399,95.00103,1.23E-11,30.7,0
501.14001,94.99115,1.22E-11,30.7,0
503.73001,94.96892,1.22E-11,30.7,0
506.27802,94.94669,1.21E-11,30.7,0
508.82199,94.93187,1.21E-11,30.7,0
511.38199,94.91952,1.22E-11,30.7,0
513.90002,94.89976,1.22E-11,30.7,0
516.28699,94.88,1.22E-11,30.7,0
518.685,94.86518,1.22E-11,30.7,0
521.26898,94.85036,1.21E-11,30.7,0
523.91199,94.83801,1.22E-11,30.7,0
526.48602,94.81826,1.23E-11,30.7,0
529.02399,94.80097,1.23E-11,30.7,0
531.54199,94.78862,1.21E-11,30.7,0
533.98102,94.7738,1.2E-11,30.7,0
536.47601,94.75898,1.21E-11,30.7,0
538.966,94.74416,1.23E-11,30.7,0
541.38098,94.72687,1.24E-11,30.7,0
543.823,94.71452,1.23E-11,30.7,0
546.26703,94.70217,1.22E-11,30.7,0
548.82501,94.68735,1.21E-11,30.7,0
551.383,94.67007,1.21E-11,30.7,0
553.91498,94.65525,1.2E-11,30.7,0
556.46698,94.63796,1.2E-11,30.7,0
558.98297,94.62314,1.22E-11,30.7,0
561.742,94.61079,1.23E-11,30.7,0
564.24402,94.59597,1.24E-11,30.7,0
566.59698,94.57868,1.24E-11,30.7,0
568.94098,94.56386,1.22E-11,30.7,0
571.388,94.55151,1.21E-11,30.7,0
573.87299,94.53422,1.2E-11,30.7,0
576.34302,94.5194,1.2E-11,30.7,0
578.875,94.50459,1.2E-11,30.7,0
581.43402,94.49224,1.21E-11,30.7,0
583.97803,94.47989,1.21E-11,30.7,0
586.51703,94.46754,1.21E-11,30.7,0
589.06598,94.45766,1.21E-11,30.7,0
591.68799,94.44284,1.22E-11,30.7,0
594.23102,94.43543,1.22E-11,30.7,0
596.69299,94.42308,1.23E-11,30.7,0
599.14203,94.40826,1.22E-11,30.7,0
601.59698,94.39838,1.2E-11,30.7,0
604.08197,94.38603,1.19E-11,30.7,0
606.56897,94.37615,1.19E-11,30.7,0
609.06,94.36133,1.22E-11,30.7,0
611.55298,94.35145,1.24E-11,30.7,0
614.03802,94.33417,1.25E-11,30.7,0
616.52802,94.32676,1.24E-11,30.7,0
618.987,94.31688,1.22E-11,30.7,0
621.53497,94.307,1.2E-11,30.7,0
624.03497,94.29218,1.2E-11,30.7,0
626.48499,94.2823,1.21E-11,30.7,0
629.005,94.27489,1.21E-11,30.7,0
631.612,94.26007,1.21E-11,30.7,0
634.13599,94.26007,1.21E-11,30.7,0
636.56799,94.24772,1.21E-11,30.7,0
639.06299,94.24525,1.21E-11,30.7,0
641.573,94.23537,1.2E-11,30.7,0
644.08197,94.21561,1.21E-11,30.7,0
646.60303,94.2082,1.21E-11,30.7,0
649.11298,94.19585,1.22E-11,30.7,0
651.62201,94.1835,1.21E-11,30.7,0
654.125,94.17116,1.2E-11,30.7,0
656.61603,94.15881,1.2E-11,30.7,0
659.117,94.15387,1.21E-11,30.7,0
661.612,94.14399,1.23E-11,30.7,0
664.12299,94.13164,1.22E-11,30.7,0
666.612,94.12176,1.22E-11,30.7,0
669.112,94.11682,1.22E-11,30.7,0
671.61298,94.10941,1.21E-11,30.7,0
674.112,94.09953,1.19E-11,30.7,0
676.59802,94.08718,1.18E-11,30.7,0
679.09399,94.08471,1.2E-11,30.7,0
681.59198,94.07483,1.23E-11,30.7,0
684.09698,94.06742,1.23E-11,30.7,0
686.60303,94.05754,1.22E-11,30.7,0
689.11798,94.04272,1.21E-11,30.7,0
691.62402,94.03037,1.22E-11,30.7,0
694.133,94.02543,1.24E-11,30.7,0
696.63397,94.01062,1.23E-11,30.7,0
699.12598,93.9958,1.19E-11,30.7,0
701.63,93.99086,1.17E-11,30.7,0
704.104,93.97851,1.18E-11,30.7,0
706.672,93.97357,1.21E-11,30.7,0
709.22302,93.96369,1.21E-11,30.7,0
711.70398,93.95381,1.21E-11,30.7,0
714.14301,93.9464,1.2E-11,30.7,0
716.578,93.93405,1.19E-11,30.7,0
718.98102,93.9217,1.2E-11,30.7,0
721.51398,93.91429,1.21E-11,30.7,0
724.26001,93.90935,1.21E-11,30.7,0
726.78601,93.897,1.21E-11,30.7,0
729.23999,93.89206,1.22E-11,30.7,0
731.77301,93.87971,1.22E-11,30.7,0
734.24701,93.86736,1.21E-11,30.7,0
736.72803,93.85995,1.2E-11,30.7,0
739.29303,93.84761,1.18E-11,30.7,0
741.71899,93.84514,1.18E-11,30.7,0
744.16699,93.8402,1.2E-11,30.7,0
746.68103,93.82785,1.21E-11,30.7,0
749.17297,93.82044,1.19E-11,30.7,0
751.64099,93.8155,1.19E-11,30.7,0
754.14203,93.80562,1.18E-11,30.7,0
756.63397,93.80068,1.18E-11,30.7,0
759.19897,93.79327,1.19E-11,30.7,0
761.69202,93.78092,1.2E-11,30.7,0
764.14301,93.77351,1.21E-11,30.7,0
766.73401,93.76116,1.21E-11,30.7,0
769.29401,93.75128,1.2E-11,30.7,0
771.78302,93.74881,1.19E-11,30.7,0
774.21997,93.73399,1.2E-11,30.7,0
776.646,93.72658,1.21E-11,30.7,0
779.14697,93.71917,1.21E-11,30.7,0
781.69598,93.71176,1.22E-11,30.7,0
784.258,93.70682,1.22E-11,30.7,0
786.77002,93.69694,1.22E-11,30.7,0
789.25403,93.68953,1.22E-11,30.7,0
791.76898,93.6846,1.21E-11,30.7,0
794.31799,93.67966,1.2E-11,30.7,0
796.83801,93.66731,1.21E-11,30.7,0
799.328,93.66484,1.22E-11,30.7,0
801.79999,93.66484,1.22E-11,30.7,0
804.284,93.65002,1.21E-11,30.7,0
806.78802,93.64508,1.21E-11,30.7,0
809.36102,93.6352,1.22E-11,30.7,0
811.83899,93.62779,1.21E-11,30.7,0
814.30701,93.61791,1.21E-11,30.7,0
816.76099,93.60803,1.21E-11,30.7,0
819.23602,93.60803,1.22E-11,30.7,0
821.745,93.59815,1.21E-11,30.7,0
824.39899,93.59074,1.21E-11,30.7,0
826.914,93.58086,1.21E-11,30.7,0
829.33197,93.57592,1.22E-11,30.7,0
831.79401,93.57098,1.21E-11,30.7,0
834.28101,93.56604,1.21E-11,30.7,0
836.84399,93.55863,1.22E-11,30.7,0
839.31201,93.55122,1.22E-11,30.7,0
841.80103,93.53887,1.21E-11,30.7,0
844.32703,93.53146,1.21E-11,30.7,0
846.82397,93.52406,1.22E-11,30.7,0
849.315,93.51171,1.23E-11,30.7,0
851.836,93.50183,1.22E-11,30.7,0
854.297,93.49689,1.22E-11,30.7,0
856.854,93.49195,1.22E-11,30.7,0
859.367,93.47713,1.22E-11,30.7,0
861.84802,93.47713,1.22E-11,30.7,0
864.31403,93.46972,1.22E-11,30.7,0
866.86603,93.46725,1.21E-11,30.7,0
869.38501,93.44996,1.21E-11,30.7,0
871.91699,93.44502,1.22E-11,30.7,0
874.46503,93.44008,1.22E-11,30.7,0
876.92401,93.42773,1.21E-11,30.7,0
879.38397,93.41785,1.22E-11,30.7,0
882.008,93.41044,1.23E-11,30.7,0
884.57703,93.4055,1.25E-11,30.7,0
887.01398,93.39809,1.24E-11,30.7,0
889.46698,93.38574,1.22E-11,30.7,0
891.92499,93.3808,1.2E-11,30.7,0
894.427,93.37092,1.2E-11,30.7,0
896.89099,93.36598,1.22E-11,30.7,0
899.54401,93.35611,1.23E-11,30.7,0
902.07397,93.34623,1.23E-11,30.7,0
904.461,93.34376,1.23E-11,30.7,0
907.09497,93.33388,1.24E-11,30.7,0
909.56201,93.31412,1.23E-11,30.7,0
911.883,93.31412,1.21E-11,30.7,0
914.255,93.30918,1.21E-11,30.7,0
916.97998,93.30424,1.22E-11,30.7,0
919.61603,93.28695,1.23E-11,30.7,0
922.06201,93.28448,1.22E-11,30.7,0
924.526,93.27707,1.21E-11,30.7,0
927.02197,93.26719,1.21E-11,30.7,0
929.508,93.26719,1.22E-11,30.7,0
931.99799,93.26225,1.24E-11,30.7,0
934.492,93.24743,1.23E-11,30.7,0
936.99701,93.24249,1.21E-11,30.7,0
939.54602,93.23014,1.22E-11,30.7,0
942.047,93.22273,1.23E-11,30.7,0
944.44598,93.21285,1.23E-11,30.7,0
946.91602,93.21038,1.22E-11,30.7,0
949.48602,93.20544,1.21E-11,30.7,0
952.20599,93.19557,1.21E-11,30.7,0
954.60498,93.18569,1.2E-11,30.7,0
957.09802,93.18075,1.2E-11,30.7,0
959.51703,93.17828,1.21E-11,30.7,0
962.073,93.16346,1.22E-11,30.7,0
964.58398,93.15605,1.21E-11,30.7,0
967.05402,93.14123,1.21E-11,30.7,0
969.55499,93.13629,1.21E-11,30.7,0
972.05402,93.14123,1.22E-11,30.7,0
974.52197,93.12394,1.22E-11,30.7,0
977.04102,93.12147,1.22E-11,30.7,0
979.61401,93.119,1.23E-11,30.7,0
982.151,93.11159,1.24E-11,30.7,0
984.59601,93.10171,1.24E-11,30.7,0
987.052,93.0943,1.23E-11,30.7,0
989.51099,93.0943,1.23E-11,30.7,0
992.04498,93.07948,1.23E-11,30.7,0
994.62598,93.07948,1.23E-11,30.7,0

File: supplements/esm1/data/dsc.csv
Sample,Temp,AvgHF
PET PlasticsEurope Frankfurt,-15,-0.14417
PET PlasticsEurope Frankfurt,-10,-0.159266666666667
PET PlasticsEurope Frankfurt,-5,-0.171366666666667
PET PlasticsEurope Frankfurt,0,-0.179766666666667
PET PlasticsEurope Frankfurt,5,-0.1858
PET PlasticsEurope Frankfurt,10,-0.1907
PET PlasticsEurope Frankfurt,15,-0.1953
PET PlasticsEurope Frankfurt,20,-0.200533333333333
PET PlasticsEurope Frankfurt,25,-0.206933333333333
PET PlasticsEurope Frankfurt,30,-0.213333333333333
PET PlasticsEurope Frankfurt,35,-0.2192
PET PlasticsEurope Frankfurt,40,-0.2239
PET PlasticsEurope Frankfurt,45,-0.228133333333333
PET PlasticsEurope Frankfurt,50,-0.232733333333333
PET PlasticsEurope Frankfurt,55,-0.2376
PET PlasticsEurope Frankfurt,60,-0.243266666666667
PET PlasticsEurope Frankfurt,65,-0.2494
PET PlasticsEurope Frankfurt,70,-0.256433333333333
PET PlasticsEurope Frankfurt,75,-0.263333333333333
PET PlasticsEurope Frankfurt,80,-0.269766666666667
PET PlasticsEurope Frankfurt,85,-0.275833333333333
PET PlasticsEurope Frankfurt,90,-0.2814
PET PlasticsEurope Frankfurt,95,-0.286266666666667
PET PlasticsEurope Frankfurt,100,-0.290233333333333
PET PlasticsEurope Frankfurt,105,-0.293833333333333
PET PlasticsEurope Frankfurt,110,-0.297233333333333
PET PlasticsEurope Frankfurt,115,-0.3009
PET PlasticsEurope Frankfurt,120,-0.3046
PET PlasticsEurope Frankfurt,125,-0.3083
PET PlasticsEurope Frankfurt,130,-0.312133333333333
PET PlasticsEurope Frankfurt,135,-0.316066666666667
PET PlasticsEurope Frankfurt,140,-0.320066666666667
PET PlasticsEurope Frankfurt,145,-0.324366666666667
PET PlasticsEurope Frankfurt,150,-0.3288
PET PlasticsEurope Frankfurt,155,-0.333566666666667
PET PlasticsEurope Frankfurt,160,-0.3385
PET PlasticsEurope Frankfurt,165,-0.343666666666667
PET PlasticsEurope Frankfurt,170,-0.348833333333333
PET PlasticsEurope Frankfurt,175,-0.354066666666667
PET PlasticsEurope Frankfurt,180,-0.3599
PET PlasticsEurope Frankfurt,185,-0.3663
PET PlasticsEurope Frankfurt,190,-0.373566666666667
PET PlasticsEurope Frankfurt,195,-0.380633333333333
PET PlasticsEurope Frankfurt,200,-0.385866666666667
PET PlasticsEurope Frankfurt,205,-0.3893
PET PlasticsEurope Frankfurt,210,-0.393666666666667
PET PlasticsEurope Frankfurt,215,-0.400433333333333
PET PlasticsEurope Frankfurt,220,-0.4115
PET PlasticsEurope Frankfurt,225,-0.438266666666667
PET PlasticsEurope Frankfurt,230,-0.476166666666667
PET PlasticsEurope Frankfurt,235,-0.620566666666667
PET PlasticsEurope Frankfurt,240,-0.855366666666667
PET PlasticsEurope Frankfurt,245,-0.7742
PET PlasticsEurope Frankfurt,250,-0.465466666666667
PET PlasticsEurope Frankfurt,255,-0.427466666666667
PET PlasticsEurope Frankfurt,260,-0.4141
PET PlasticsEurope Frankfurt,265,-0.4073
PET PlasticsEurope Frankfurt,270,-0.4045
PET PlasticsEurope Frankfurt,275,-0.403833333333333
PET PlasticsEurope Frankfurt,280,-0.404533333333333
PET PlasticsEurope Frankfurt,285,-0.406166666666667
PET PlasticsEurope Frankfurt,290,-0.408066666666667
PET PlasticsEurope Frankfurt,295,-0.409966666666667
PET PlasticsEurope Frankfurt,300,-0.413766666666667
PET PlasticsEurope Frankfurt,305,-0.4154
PET Bottle EDEKA Hamburg,-15,-0.165133333333333
PET Bottle EDEKA Hamburg,-10,-0.182033333333333
PET Bottle EDEKA Hamburg,-5,-0.1955
PET Bottle EDEKA Hamburg,0,-0.204733333333333
PET Bottle EDEKA Hamburg,5,-0.211233333333333
PET Bottle EDEKA Hamburg,10,-0.216266666666667
PET Bottle EDEKA Hamburg,15,-0.221066666666667
PET Bottle EDEKA Hamburg,20,-0.226766666666667
PET Bottle EDEKA Hamburg,25,-0.233366666666667
PET Bottle EDEKA Hamburg,30,-0.2397
PET Bottle EDEKA Hamburg,35,-0.245766666666667
PET Bottle EDEKA Hamburg,40,-0.251266666666667
PET Bottle EDEKA Hamburg,45,-0.256433333333333
PET Bottle EDEKA Hamburg,50,-0.261966666666667
PET Bottle EDEKA Hamburg,55,-0.267633333333333
PET Bottle EDEKA Hamburg,60,-0.2739
PET Bottle EDEKA Hamburg,65,-0.280733333333333
PET Bottle EDEKA Hamburg,70,-0.288233333333333
PET Bottle EDEKA Hamburg,75,-0.295833333333333
PET Bottle EDEKA Hamburg,80,-0.303
PET Bottle EDEKA Hamburg,85,-0.3098
PET Bottle EDEKA Hamburg,90,-0.316066666666667
PET Bottle EDEKA Hamburg,95,-0.3217
PET Bottle EDEKA Hamburg,100,-0.326733333333333
PET Bottle EDEKA Hamburg,105,-0.331733333333333
PET Bottle EDEKA Hamburg,110,-0.336266666666667
PET Bottle EDEKA Hamburg,115,-0.3409
PET Bottle EDEKA Hamburg,120,-0.345466666666667
PET Bottle EDEKA Hamburg,125,-0.350266666666667
PET Bottle EDEKA Hamburg,130,-0.355233333333333
PET Bottle EDEKA Hamburg,135,-0.360266666666667
PET Bottle EDEKA Hamburg,140,-0.365633333333333
PET Bottle EDEKA Hamburg,145,-0.371233333333333
PET Bottle EDEKA Hamburg,150,-0.376533333333333
PET Bottle EDEKA Hamburg,155,-0.3821
PET Bottle EDEKA Hamburg,160,-0.387866666666667
PET Bottle EDEKA Hamburg,165,-0.3938
PET Bottle EDEKA Hamburg,170,-0.399766666666667
PET Bottle EDEKA Hamburg,175,-0.4053
PET Bottle EDEKA Hamburg,180,-0.411466666666667
PET Bottle EDEKA Hamburg,185,-0.4181
PET Bottle EDEKA Hamburg,190,-0.4252
PET Bottle EDEKA Hamburg,195,-0.4327
PET Bottle EDEKA Hamburg,200,-0.4405
PET Bottle EDEKA Hamburg,205,-0.447666666666667
PET Bottle EDEKA Hamburg,210,-0.4535
PET Bottle EDEKA Hamburg,215,-0.458833333333333
PET Bottle EDEKA Hamburg,220,-0.466433333333333
PET Bottle EDEKA Hamburg,225,-0.481866666666667
PET Bottle EDEKA Hamburg,230,-0.542766666666667
PET Bottle EDEKA Hamburg,235,-0.6096
PET Bottle EDEKA Hamburg,240,-0.771333333333333
PET Bottle EDEKA Hamburg,245,-1.00016666666667
PET Bottle EDEKA Hamburg,250,-0.725633333333333
PET Bottle EDEKA Hamburg,255,-0.5123
PET Bottle EDEKA Hamburg,260,-0.490933333333333
PET Bottle EDEKA Hamburg,265,-0.482566666666667
PET Bottle EDEKA Hamburg,270,-0.479333333333333
PET Bottle EDEKA Hamburg,275,-0.478633333333333
PET Bottle EDEKA Hamburg,280,-0.4796
PET Bottle EDEKA Hamburg,285,-0.4814
PET Bottle EDEKA Hamburg,290,-0.483066666666667
PET Bottle EDEKA Hamburg,295,-0.483866666666667
PET Bottle EDEKA Hamburg,300,-0.4837
PET Bottle EDEKA Hamburg,305,-0.484233333333333
PET Dust PETKA CZ Brno,-15,-0.18389
PET Dust PETKA CZ Brno,-10,-0.19461
PET Dust PETKA CZ Brno,-5,-0.20284
PET Dust PETKA CZ Brno,0,-0.20863
PET Dust PETKA CZ Brno,5,-0.213053333333333
PET Dust PETKA CZ Brno,10,-0.21683
PET Dust PETKA CZ Brno,15,-0.220706666666667
PET Dust PETKA CZ Brno,20,-0.225443333333333
PET Dust PETKA CZ Brno,25,-0.231553333333333
PET Dust PETKA CZ Brno,30,-0.237823333333333
PET Dust PETKA CZ Brno,35,-0.244396666666667
PET Dust PETKA CZ Brno,40,-0.250833333333333
PET Dust PETKA CZ Brno,45,-0.257523333333333
PET Dust PETKA CZ Brno,50,-0.26448
PET Dust PETKA CZ Brno,55,-0.271466666666667
PET Dust PETKA CZ Brno,60,-0.278466666666667
PET Dust PETKA CZ Brno,65,-0.285066666666667
PET Dust PETKA CZ Brno,70,-0.291
PET Dust PETKA CZ Brno,75,-0.296533333333333
PET Dust PETKA CZ Brno,80,-0.301633333333333
PET Dust PETKA CZ Brno,85,-0.306633333333333
PET Dust PETKA CZ Brno,90,-0.311366666666667
PET Dust PETKA CZ Brno,95,-0.3161
PET Dust PETKA CZ Brno,100,-0.320566666666667
PET Dust PETKA CZ Brno,105,-0.325
PET Dust PETKA CZ Brno,110,-0.3292
PET Dust PETKA CZ Brno,115,-0.3335
PET Dust PETKA CZ Brno,120,-0.338266666666667
PET Dust PETKA CZ Brno,125,-0.3428
PET Dust PETKA CZ Brno,130,-0.347233333333333
PET Dust PETKA CZ Brno,135,-0.351633333333333
PET Dust PETKA CZ Brno,140,-0.356233333333333
PET Dust PETKA CZ Brno,145,-0.3611
PET Dust PETKA CZ Brno,150,-0.366
PET Dust PETKA CZ Brno,155,-0.370866666666667
PET Dust PETKA CZ Brno,160,-0.3757
PET Dust PETKA CZ Brno,165,-0.3807
PET Dust PETKA CZ Brno,170,-0.385566666666667
PET Dust PETKA CZ Brno,175,-0.3902
PET Dust PETKA CZ Brno,180,-0.395
PET Dust PETKA CZ Brno,185,-0.4001
PET Dust PETKA CZ Brno,190,-0.405266666666667
PET Dust PETKA CZ Brno,195,-0.4109
PET Dust PETKA CZ Brno,200,-0.417333333333333
PET Dust PETKA CZ Brno,205,-0.424866666666667
PET Dust PETKA CZ Brno,210,-0.433766666666667
PET Dust PETKA CZ Brno,215,-0.442866666666667
PET Dust PETKA CZ Brno,220,-0.4585
PET Dust PETKA CZ Brno,225,-0.498933333333333
PET Dust PETKA CZ Brno,230,-0.647933333333333
PET Dust PETKA CZ Brno,235,-0.728433333333333
PET Dust PETKA CZ Brno,240,-0.866833333333333
PET Dust PETKA CZ Brno,245,-0.879066666666667
PET Dust PETKA CZ Brno,250,-0.444933333333333
PET Dust PETKA CZ Brno,255,-0.441633333333333
PET Dust PETKA CZ Brno,260,-0.441233333333333
PET Dust PETKA CZ Brno,265,-0.442166666666667
PET Dust PETKA CZ Brno,270,-0.444133333333333
PET Dust PETKA CZ Brno,275,-0.4467
PET Dust PETKA CZ Brno,280,-0.449466666666667
PET Dust PETKA CZ Brno,285,-0.452566666666667
PET Dust PETKA CZ Brno,290,-0.4558
PET Dust PETKA CZ Brno,295,-0.459
PET Dust PETKA CZ Brno,300,-0.462433333333333
PET Dust PETKA CZ Brno,305,-0.4663

File: supplements/esm1/data/tga-ms.csv (part 1 of 3)
Sample,PET,IS,Temp,TGA,mz105,mz154
LUFA soil,0,without,38.481,100.01646,1.8E-10,1.75E-10
LUFA soil,0,without,43.481,100.02199,1.83E-10,1.76E-10
LUFA soil,0,without,48.481,100.0217,1.83E-10,1.76E-10
LUFA soil,0,without,53.481,100.02192,1.83E-10,1.76E-10
LUFA soil,0,without,58.481,100.01201,1.83E-10,1.76E-10
LUFA soil,0,without,63.481,100.00348,1.83E-10,1.76E-10
LUFA soil,0,without,68.481,99.99277,1.82E-10,1.76E-10
LUFA soil,0,without,73.481,99.98076,1.82E-10,1.77E-10
LUFA soil,0,without,78.481,99.96384,1.82E-10,1.77E-10
LUFA soil,0,without,83.481,99.94696,1.81E-10,1.77E-10
LUFA soil,0,without,88.481,99.9325,1.81E-10,1.77E-10
LUFA soil,0,without,93.481,99.91321,1.81E-10,1.77E-10
LUFA soil,0,without,98.481,99.88904,1.82E-10,1.77E-10
LUFA soil,0,without,103.481,99.8674,1.82E-10,1.77E-10
LUFA soil,0,without,108.481,99.84812,1.82E-10,1.77E-10
LUFA soil,0,without,113.481,99.82642,1.83E-10,1.76E-10
LUFA soil,0,without,118.481,99.80954,1.83E-10,1.76E-10
LUFA soil,0,without,123.481,99.79508,1.83E-10,1.75E-10
LUFA soil,0,without,128.481,99.77579,1.83E-10,1.74E-10
LUFA soil,0,without,133.481,99.75409,1.84E-10,1.74E-10
LUFA soil,0,without,138.481,99.7372,1.84E-10,1.73E-10
LUFA soil,0,without,143.481,99.71781,1.83E-10,1.73E-10
LUFA soil,0,without,148.481,99.7107,1.83E-10,1.72E-10
LUFA soil,0,without,153.481,99.69623,1.82E-10,1.72E-10
LUFA soil,0,without,158.481,99.689,1.82E-10,1.71E-10
LUFA soil,0,without,163.481,99.67695,1.81E-10,1.71E-10
LUFA soil,0,without,168.481,99.6673,1.82E-10,1.72E-10
LUFA soil,0,without,173.481,99.65284,1.82E-10,1.72E-10
LUFA soil,0,without,178.481,99.63837,1.83E-10,1.72E-10
LUFA soil,0,without,183.481,99.62391,1.84E-10,1.73E-10
LUFA soil,0,without,188.481,99.60703,1.85E-10,1.73E-10
LUFA soil,0,without,193.481,99.59256,1.85E-10,1.72E-10
LUFA soil,0,without,198.481,99.5781,1.86E-10,1.72E-10
LUFA soil,0,without,203.481,99.56122,1.86E-10,1.71E-10
LUFA soil,0,without,208.481,99.54676,1.86E-10,1.71E-10
LUFA soil,0,without,213.481,99.5323,1.85E-10,1.71E-10
LUFA soil,0,without,218.481,99.49854,1.85E-10,1.72E-10
LUFA soil,0,without,223.481,99.47878,1.84E-10,1.72E-10
LUFA soil,0,without,228.481,99.45996,1.83E-10,1.73E-10
LUFA soil,0,without,233.481,99.42622,1.82E-10,1.73E-10
LUFA soil,0,without,238.481,99.40211,1.82E-10,1.74E-10
LUFA soil,0,without,243.481,99.36836,1.82E-10,1.74E-10
LUFA soil,0,without,248.481,99.3346,1.83E-10,1.74E-10
LUFA soil,0,without,253.481,99.29844,1.83E-10,1.74E-10
LUFA soil,0,without,258.481,99.25263,1.84E-10,1.74E-10
LUFA soil,0,without,263.481,99.20924,1.85E-10,1.74E-10
LUFA soil,0,without,268.481,99.16339,1.85E-10,1.74E-10
LUFA soil,0,without,273.481,99.10798,1.86E-10,1.74E-10
LUFA soil,0,without,278.481,99.05494,1.86E-10,1.74E-10
LUFA soil,0,without,283.481,98.99949,1.87E-10,1.74E-10
LUFA soil,0,without,288.481,98.94188,1.87E-10,1.75E-10
LUFA soil,0,without,293.481,98.88377,1.87E-10,1.75E-10
LUFA soil,0,without,298.481,98.83073,1.87E-10,1.75E-10
LUFA soil,0,without,303.481,98.77807,1.86E-10,1.75E-10
LUFA soil,0,without,308.481,98.72935,1.86E-10,1.75E-10
LUFA soil,0,without,313.481,98.68367,1.87E-10,1.75E-10
LUFA soil,0,without,318.481,98.63545,1.87E-10,1.76E-10
LUFA soil,0,without,323.481,98.58483,1.87E-10,1.76E-10
LUFA soil,0,without,328.481,98.5342,1.87E-10,1.76E-10
LUFA soil,0,without,333.481,98.49321,1.87E-10,1.76E-10
LUFA soil,0,without,338.481,98.45223,1.86E-10,1.77E-10
LUFA soil,0,without,343.481,98.40642,1.86E-10,1.77E-10
LUFA soil,0,without,348.481,98.36548,1.85E-10,1.77E-10
LUFA soil,0,without,353.481,98.32445,1.85E-10,1.76E-10
LUFA soil,0,without,358.481,98.27864,1.84E-10,1.76E-10
LUFA soil,0,without,363.481,98.23765,1.84E-10,1.76E-10
LUFA soil,0,without,368.481,98.21114,1.85E-10,1.76E-10
LUFA soil,0,without,373.481,98.17243,1.85E-10,1.76E-10
LUFA soil,0,without,378.481,98.13641,1.86E-10,1.76E-10
LUFA soil,0,without,383.481,98.10501,1.86E-10,1.76E-10
LUFA soil,0,without,388.481,98.07372,1.86E-10,1.76E-10
LUFA soil,0,without,393.481,98.04238,1.86E-10,1.76E-10
LUFA soil,0,without,398.481,98.00622,1.86E-10,1.77E-10
LUFA soil,0,without,403.481,97.97488,1.86E-10,1.77E-10
LUFA soil,0,without,408.481,97.93872,1.86E-10,1.77E-10
LUFA soil,0,without,413.481,97.91461,1.87E-10,1.77E-10
LUFA soil,0,without,418.481,97.88568,1.87E-10,1.77E-10
LUFA soil,0,without,423.481,97.86398,1.88E-10,1.77E-10
LUFA soil,0,without,428.481,97.83263,1.88E-10,1.77E-10
LUFA soil,0,without,433.481,97.80612,1.87E-10,1.77E-10
LUFA soil,0,without,438.481,97.78201,1.87E-10,1.77E-10
LUFA soil,0,without,443.481,97.75549,1.86E-10,1.77E-10
LUFA soil,0,without,448.481,97.73379,1.86E-10,1.76E-10
LUFA soil,0,without,453.481,97.7121,1.85E-10,1.76E-10
LUFA soil,0,without,458.481,97.68571,1.85E-10,1.75E-10
LUFA soil,0,without,463.481,97.66147,1.85E-10,1.74E-10
LUFA soil,0,without,468.481,97.63495,1.85E-10,1.73E-10
LUFA soil,0,without,473.481,97.61084,1.85E-10,1.73E-10
LUFA soil,0,without,478.481,97.58673,1.84E-10,1.73E-10
LUFA soil,0,without,483.481,97.56985,1.83E-10,1.73E-10
LUFA soil,0,without,488.481,97.54814,1.83E-10,1.73E-10
LUFA soil,0,without,493.481,97.52646,1.82E-10,1.73E-10
LUFA soil,0,without,498.481,97.50717,1.81E-10,1.74E-10
LUFA soil,0,without,503.481,97.48789,1.8E-10,1.74E-10
LUFA soil,0,without,508.481,97.47342,1.8E-10,1.73E-10
LUFA soil,0,without,513.481,97.45654,1.79E-10,1.73E-10
LUFA soil,0,without,518.481,97.43244,1.79E-10,1.73E-10
LUFA soil,0,without,523.481,97.41072,1.8E-10,1.72E-10
LUFA soil,0,without,528.481,97.39627,1.8E-10,1.72E-10
LUFA soil,0,without,533.481,97.37699,1.8E-10,1.72E-10
LUFA soil,0,without,538.481,97.3577,1.8E-10,1.72E-10
LUFA soil,0,without,543.481,97.34082,1.8E-10,1.73E-10
LUFA soil,0,without,548.481,97.32686,1.8E-10,1.73E-10
LUFA soil,0,without,553.481,97.31189,1.8E-10,1.73E-10
LUFA soil,0,without,558.481,97.28538,1.8E-10,1.73E-10
LUFA soil,0,without,563.481,97.27091,1.8E-10,1.73E-10
LUFA soil,0,without,568.481,97.25885,1.8E-10,1.73E-10
LUFA soil,0,without,573.481,97.23475,1.8E-10,1.74E-10
LUFA soil,0,without,578.481,97.22027,1.8E-10,1.74E-10
LUFA soil,0,without,583.481,97.20462,1.8E-10,1.75E-10
LUFA soil,0,without,588.481,97.18894,1.8E-10,1.75E-10
LUFA soil,0,without,593.481,97.17688,1.79E-10,1.75E-10
LUFA soil,0,without,598.481,97.16723,1.79E-10,1.75E-10
LUFA soil,0,without,603.481,97.14313,1.8E-10,1.74E-10
LUFA soil,0,without,608.481,97.12626,1.8E-10,1.73E-10
LUFA soil,0,without,613.481,97.1142,1.8E-10,1.72E-10
LUFA soil,0,without,618.481,97.09492,1.81E-10,1.71E-10
LUFA soil,0,without,623.481,97.07804,1.81E-10,1.7E-10
LUFA soil,0,without,628.481,97.06356,1.81E-10,1.7E-10
LUFA soil,0,without,633.481,97.06116,1.81E-10,1.71E-10
LUFA soil,0,without,638.481,97.04188,1.81E-10,1.71E-10
LUFA soil,0,without,643.481,97.03223,1.81E-10,1.72E-10
LUFA soil,0,without,648.481,97.02018,1.81E-10,1.73E-10
LUFA soil,0,without,653.481,97.00089,1.81E-10,1.73E-10
LUFA soil,0,without,658.481,96.99607,1.8E-10,1.74E-10
LUFA soil,0,without,663.481,96.9869,1.8E-10,1.73E-10
LUFA soil,0,without,668.481,96.97196,1.79E-10,1.73E-10
LUFA soil,0,without,673.481,96.95267,1.78E-10,1.73E-10
LUFA soil,0,without,678.481,96.93821,1.78E-10,1.72E-10
LUFA soil,0,without,683.481,96.92133,1.78E-10,1.72E-10
LUFA soil,0,without,688.481,96.90928,1.79E-10,1.71E-10
LUFA soil,0,without,693.481,96.89723,1.8E-10,1.71E-10
LUFA soil,0,without,698.481,96.88274,1.8E-10,1.7E-10
LUFA soil,0,without,703.481,96.87071,1.81E-10,1.7E-10
LUFA soil,0,without,708.481,96.85142,1.81E-10,1.7E-10
LUFA soil,0,without,713.481,96.84659,1.81E-10,1.71E-10
LUFA soil,0,without,718.481,96.83213,1.81E-10,1.72E-10
LUFA soil,0,without,723.481,96.81526,1.81E-10,1.73E-10
LUFA soil,0,without,728.481,96.80561,1.81E-10,1.74E-10
LUFA soil,0,without,733.481,96.79356,1.81E-10,1.74E-10
LUFA soil,0,without,738.481,96.7791,1.81E-10,1.74E-10
LUFA soil,0,without,743.481,96.76945,1.81E-10,1.74E-10
LUFA soil,0,without,748.481,96.7574,1.81E-10,1.73E-10
LUFA soil,0,without,753.481,96.74293,1.81E-10,1.73E-10
LUFA soil,0,without,758.481,96.72605,1.81E-10,1.72E-10
LUFA soil,0,without,763.481,96.72122,1.81E-10,1.72E-10
LUFA soil,0,without,768.481,96.70436,1.81E-10,1.72E-10
LUFA soil,0,without,773.481,96.69471,1.8E-10,1.71E-10
LUFA soil,0,without,778.481,96.68266,1.8E-10,1.71E-10
LUFA soil,0,without,783.481,96.67067,1.81E-10,1.71E-10
LUFA soil,0,without,788.481,96.65132,1.81E-10,1.71E-10
LUFA soil,0,without,793.481,96.6465,1.81E-10,1.71E-10
LUFA soil,0,without,798.481,96.63444,1.81E-10,1.71E-10
LUFA soil,0,without,803.481,96.62239,1.81E-10,1.71E-10
LUFA soil,0,without,808.481,96.61274,1.8E-10,1.71E-10
LUFA soil,0,without,813.481,96.59587,1.79E-10,1.71E-10
LUFA soil,0,without,818.481,96.58621,1.79E-10,1.72E-10
LUFA soil,0,without,823.481,96.57417,1.78E-10,1.72E-10
LUFA soil,0,without,828.481,96.56453,1.78E-10,1.73E-10
LUFA soil,0,without,833.481,96.55246,1.77E-10,1.74E-10
LUFA soil,0,without,838.481,96.54042,1.78E-10,1.75E-10
LUFA soil,0,without,843.481,96.52595,1.78E-10,1.75E-10
LUFA soil,0,without,848.481,96.5139,1.78E-10,1.74E-10
LUFA soil,0,without,853.481,96.49461,1.78E-10,1.73E-10
LUFA soil,0,without,858.481,96.48979,1.78E-10,1.72E-10
LUFA soil,0,without,863.481,96.48256,1.78E-10,1.71E-10
LUFA soil,0,without,868.481,96.47291,1.78E-10,1.71E-10
LUFA soil,0,without,873.481,96.4705,1.78E-10,1.71E-10
LUFA soil,0,without,878.481,96.46326,1.78E-10,1.71E-10
LUFA soil,0,without,883.481,96.44881,1.79E-10,1.71E-10
LUFA soil,0,without,888.481,96.43432,1.79E-10,1.71E-10
LUFA soil,0,without,893.481,96.42952,1.8E-10,1.71E-10
LUFA soil,0,without,898.481,96.41498,1.8E-10,1.71E-10
LUFA soil,0,without,903.481,96.41023,1.8E-10,1.71E-10
LUFA soil,0,without,908.481,96.39817,1.8E-10,1.72E-10
LUFA soil,0,without,913.481,96.38122,1.79E-10,1.72E-10
LUFA soil,0,without,918.481,96.3788,1.78E-10,1.73E-10
LUFA soil,0,without,923.481,96.36682,1.77E-10,1.73E-10
LUFA soil,0,without,928.481,96.35719,1.76E-10,1.73E-10
LUFA soil,0,without,933.481,96.33791,1.76E-10,1.73E-10
LUFA soil,0,without,938.481,96.34272,1.76E-10,1.73E-10
LUFA soil,0,without,943.481,96.32826,1.76E-10,1.73E-10
LUFA soil,0,without,948.481,96.31621,1.76E-10,1.73E-10
LUFA soil,0,without,953.481,96.2993,1.77E-10,1.72E-10
LUFA soil,0,without,958.481,96.2921,1.77E-10,1.72E-10
LUFA soil,0,without,963.481,96.28004,1.77E-10,1.72E-10
LUFA soil,0,without,968.481,96.26799,1.77E-10,1.71E-10
LUFA soil,0,without,973.481,96.25353,1.77E-10,1.71E-10
LUFA soil,0,without,978.481,96.24884,1.76E-10,1.7E-10
LUFA soil,0,without,983.481,96.23424,1.76E-10,1.7E-10
LUFA soil,0,without,988.481,96.21977,1.76E-10,1.7E-10
LUFA soil,0,without,993.481,96.21977,1.77E-10,1.7E-10
LUFA soil,0,without,998.481,96.21013,1.79E-10,1.7E-10
0.71 wt% PET in soil,7.1,without,35.365,100,1.71E-10,1.72E-10
0.71 wt% PET in soil,7.1,without,40.365,99.99677,1.73E-10,1.69E-10
0.71 wt% PET in soil,7.1,without,45.365,99.99409,1.74E-10,1.69E-10
0.71 wt% PET in soil,7.1,without,50.365,99.99667,1.75E-10,1.69E-10
0.71 wt% PET in soil,7.1,without,55.365,99.99805,1.76E-10,1.69E-10
0.71 wt% PET in soil,7.1,without,60.365,99.99412,1.77E-10,1.69E-10
0.71 wt% PET in soil,7.1,without,65.365,99.98806,1.77E-10,1.69E-10
0.71 wt% PET in soil,7.1,without,70.365,99.98223,1.77E-10,1.68E-10
0.71 wt% PET in soil,7.1,without,75.365,99.97236,1.77E-10,1.68E-10
0.71 wt% PET in soil,7.1,without,80.365,99.96226,1.77E-10,1.68E-10
0.71 wt% PET in soil,7.1,without,85.365,99.95457,1.77E-10,1.67E-10
0.71 wt% PET in soil,7.1,without,90.365,99.93878,1.76E-10,1.67E-10
0.71 wt% PET in soil,7.1,without,95.365,99.92297,1.76E-10,1.67E-10
0.71 wt% PET in soil,7.1,without,100.365,99.90125,1.75E-10,1.66E-10
0.71 wt% PET in soil,7.1,without,105.365,99.88939,1.75E-10,1.66E-10
0.71 wt% PET in soil,7.1,without,110.365,99.86965,1.75E-10,1.66E-10
0.71 wt% PET in soil,7.1,without,115.365,99.8499,1.75E-10,1.66E-10
0.71 wt% PET in soil,7.1,without,120.365,99.83015,1.75E-10,1.66E-10
0.71 wt% PET in soil,7.1,without,125.365,99.81237,1.75E-10,1.67E-10
0.71 wt% PET in soil,7.1,without,130.365,99.79855,1.76E-10,1.67E-10
0.71 wt% PET in soil,7.1,without,135.365,99.7808,1.76E-10,1.67E-10
0.71 wt% PET in soil,7.1,without,140.365,99.76695,1.76E-10,1.67E-10
0.71 wt% PET in soil,7.1,without,145.365,99.74917,1.76E-10,1.67E-10
0.71 wt% PET in soil,7.1,without,150.365,99.74127,1.76E-10,1.66E-10
0.71 wt% PET in soil,7.1,without,155.365,99.73337,1.75E-10,1.66E-10
0.71 wt% PET in soil,7.1,without,160.365,99.72547,1.75E-10,1.66E-10
0.71 wt% PET in soil,7.1,without,165.365,99.71165,1.74E-10,1.66E-10
0.71 wt% PET in soil,7.1,without,170.365,99.70375,1.74E-10,1.66E-10
0.71 wt% PET in soil,7.1,without,175.365,99.68005,1.74E-10,1.66E-10
0.71 wt% PET in soil,7.1,without,180.365,99.6682,1.74E-10,1.66E-10
0.71 wt% PET in soil,7.1,without,185.365,99.6603,1.74E-10,1.66E-10
0.71 wt% PET in soil,7.1,without,190.365,99.63857,1.74E-10,1.67E-10
0.71 wt% PET in soil,7.1,without,195.365,99.63032,1.74E-10,1.67E-10
0.71 wt% PET in soil,7.1,without,200.365,99.61487,1.74E-10,1.68E-10
0.71 wt% PET in soil,7.1,without,205.365,99.5971,1.74E-10,1.68E-10
0.71 wt% PET in soil,7.1,without,210.365,99.58327,1.73E-10,1.68E-10
0.71 wt% PET in soil,7.1,without,215.365,99.55958,1.74E-10,1.69E-10
0.71 wt% PET in soil,7.1,without,220.365,99.53587,1.74E-10,1.69E-10
0.71 wt% PET in soil,7.1,without,225.365,99.51415,1.74E-10,1.69E-10
0.71 wt% PET in soil,7.1,without,230.365,99.48847,1.74E-10,1.69E-10
0.71 wt% PET in soil,7.1,without,235.365,99.46083,1.75E-10,1.69E-10
0.71 wt% PET in soil,7.1,without,240.365,99.42922,1.75E-10,1.69E-10
0.71 wt% PET in soil,7.1,without,245.365,99.3996,1.75E-10,1.68E-10
0.71 wt% PET in soil,7.1,without,250.365,99.36207,1.75E-10,1.67E-10
0.71 wt% PET in soil,7.1,without,255.365,99.31473,1.75E-10,1.66E-10
0.71 wt% PET in soil,7.1,without,260.365,99.27714,1.75E-10,1.65E-10
0.71 wt% PET in soil,7.1,without,265.365,99.2258,1.75E-10,1.65E-10
0.71 wt% PET in soil,7.1,without,270.365,99.17445,1.74E-10,1.65E-10
0.71 wt% PET in soil,7.1,without,275.365,99.12112,1.74E-10,1.65E-10
0.71 wt% PET in soil,7.1,without,280.365,99.06578,1.73E-10,1.65E-10
0.71 wt% PET in soil,7.1,without,285.365,99.00457,1.73E-10,1.65E-10
0.71 wt% PET in soil,7.1,without,290.365,98.94534,1.73E-10,1.65E-10
0.71 wt% PET in soil,7.1,without,295.365,98.88606,1.73E-10,1.65E-10
0.71 wt% PET in soil,7.1,without,300.365,98.83092,1.73E-10,1.65E-10
0.71 wt% PET in soil,7.1,without,305.365,98.77344,1.73E-10,1.65E-10
0.71 wt% PET in soil,7.1,without,310.365,98.72012,1.74E-10,1.65E-10
0.71 wt% PET in soil,7.1,without,315.365,98.66492,1.75E-10,1.65E-10
0.71 wt% PET in soil,7.1,without,320.365,98.61355,1.75E-10,1.65E-10
0.71 wt% PET in soil,7.1,without,325.365,98.56614,1.76E-10,1.65E-10
0.71 wt% PET in soil,7.1,without,330.365,98.51677,1.76E-10,1.65E-10
0.71 wt% PET in soil,7.1,without,335.365,98.4674,1.76E-10,1.66E-10
0.71 wt% PET in soil,7.1,without,340.365,98.41802,1.76E-10,1.66E-10
0.71 wt% PET in soil,7.1,without,345.365,98.37457,1.76E-10,1.67E-10
0.71 wt% PET in soil,7.1,without,350.365,98.3252,1.75E-10,1.67E-10
0.71 wt% PET in soil,7.1,without,355.365,98.27582,1.75E-10,1.67E-10
0.71 wt% PET in soil,7.1,without,360.365,98.23238,1.75E-10,1.68E-10
0.71 wt% PET in soil,7.1,without,365.365,98.18892,1.75E-10,1.68E-10
0.71 wt% PET in soil,7.1,without,370.365,98.14751,1.76E-10,1.68E-10
0.71 wt% PET in soil,7.1,without,375.365,98.10697,1.76E-10,1.67E-10
0.71 wt% PET in soil,7.1,without,380.365,98.06129,1.77E-10,1.67E-10
0.71 wt% PET in soil,7.1,without,385.365,98.02302,1.78E-10,1.67E-10
0.71 wt% PET in soil,7.1,without,390.365,97.9776,1.8E-10,1.66E-10
0.71 wt% PET in soil,7.1,without,395.365,97.92217,1.82E-10,1.66E-10
0.71 wt% PET in soil,7.1,without,400.365,97.86463,1.84E-10,1.66E-10
0.71 wt% PET in soil,7.1,without,405.365,97.79386,1.86E-10,1.66E-10
0.71 wt% PET in soil,7.1,without,410.365,97.71887,1.88E-10,1.66E-10
0.71 wt% PET in soil,7.1,without,415.365,97.64972,1.89E-10,1.67E-10
0.71 wt% PET in soil,7.1,without,420.365,97.57078,1.9E-10,1.67E-10
0.71 wt% PET in soil,7.1,without,425.365,97.50162,1.9E-10,1.68E-10
0.71 wt% PET in soil,7.1,without,430.365,97.43646,1.9E-10,1.69E-10
0.71 wt% PET in soil,7.1,without,435.365,97.38904,1.89E-10,1.69E-10
0.71 wt% PET in soil,7.1,without,440.365,97.33967,1.87E-10,1.69E-10
0.71 wt% PET in soil,7.1,without,445.365,97.29623,1.85E-10,1.69E-10
0.71 wt% PET in soil,7.1,without,450.365,97.25263,1.83E-10,1.68E-10
0.71 wt% PET in soil,7.1,without,455.365,97.20932,1.82E-10,1.68E-10
0.71 wt% PET in soil,7.1,without,460.365,97.18012,1.81E-10,1.67E-10
0.71 wt% PET in soil,7.1,without,465.365,97.14217,1.8E-10,1.66E-10
0.71 wt% PET in soil,7.1,without,470.365,97.11057,1.79E-10,1.66E-10
0.71 wt% PET in soil,7.1,without,475.365,97.07305,1.78E-10,1.65E-10
0.71 wt% PET in soil,7.1,without,480.365,97.0454,1.77E-10,1.65E-10
0.71 wt% PET in soil,7.1,without,485.365,97.0217,1.76E-10,1.65E-10
0.71 wt% PET in soil,7.1,without,490.365,96.9901,1.75E-10,1.65E-10
0.71 wt% PET in soil,7.1,without,495.365,96.96245,1.75E-10,1.66E-10
0.71 wt% PET in soil,7.1,without,500.365,96.9427,1.74E-10,1.67E-10
0.71 wt% PET in soil,7.1,without,505.365,96.92887,1.73E-10,1.68E-10
0.71 wt% PET in soil,7.1,without,510.365,96.90517,1.73E-10,1.68E-10
0.71 wt% PET in soil,7.1,without,515.365,96.88542,1.73E-10,1.69E-10
0.71 wt% PET in soil,7.1,without,520.365,96.86172,1.73E-10,1.69E-10
0.71 wt% PET in soil,7.1,without,525.365,96.84,1.73E-10,1.69E-10
0.71 wt% PET in soil,7.1,without,530.365,96.81816,1.73E-10,1.68E-10
0.71 wt% PET in soil,7.1,without,535.365,96.80642,1.73E-10,1.68E-10
0.71 wt% PET in soil,7.1,without,540.365,96.78865,1.73E-10,1.67E-10
0.71 wt% PET in soil,7.1,without,545.365,96.7689,1.73E-10,1.67E-10
0.71 wt% PET in soil,7.1,without,550.365,96.75386,1.73E-10,1.67E-10
0.71 wt% PET in soil,7.1,without,555.365,96.7373,1.74E-10,1.67E-10
0.71 wt% PET in soil,7.1,without,560.365,96.72337,1.74E-10,1.67E-10
0.71 wt% PET in soil,7.1,without,565.365,96.69977,1.74E-10,1.67E-10
0.71 wt% PET in soil,7.1,without,570.365,96.68595,1.74E-10,1.68E-10
0.71 wt% PET in soil,7.1,without,575.365,96.66994,1.73E-10,1.67E-10
0.71 wt% PET in soil,7.1,without,580.365,96.65632,1.72E-10,1.67E-10
0.71 wt% PET in soil,7.1,without,585.365,96.6366,1.72E-10,1.66E-10
0.71 wt% PET in soil,7.1,without,590.365,96.61683,1.71E-10,1.65E-10
0.71 wt% PET in soil,7.1,without,595.365,96.6109,1.72E-10,1.65E-10
0.71 wt% PET in soil,7.1,without,600.365,96.5951,1.72E-10,1.64E-10
0.71 wt% PET in soil,7.1,without,605.365,96.57752,1.74E-10,1.64E-10
0.71 wt% PET in soil,7.1,without,610.365,96.56943,1.75E-10,1.65E-10
0.71 wt% PET in soil,7.1,without,615.365,96.5477,1.75E-10,1.65E-10
0.71 wt% PET in soil,7.1,without,620.365,96.53782,1.76E-10,1.66E-10
0.71 wt% PET in soil,7.1,without,625.365,96.52005,1.76E-10,1.66E-10
0.71 wt% PET in soil,7.1,without,630.365,96.51215,1.76E-10,1.66E-10
0.71 wt% PET in soil,7.1,without,635.365,96.49635,1.75E-10,1.66E-10
0.71 wt% PET in soil,7.1,without,640.365,96.48629,1.75E-10,1.65E-10
0.71 wt% PET in soil,7.1,without,645.365,96.47462,1.74E-10,1.65E-10
0.71 wt% PET in soil,7.1,without,650.365,96.46277,1.74E-10,1.64E-10
0.71 wt% PET in soil,7.1,without,655.365,96.44697,1.74E-10,1.63E-10
0.71 wt% PET in soil,7.1,without,660.365,96.43907,1.74E-10,1.63E-10
0.71 wt% PET in soil,7.1,without,665.365,96.42936,1.73E-10,1.63E-10
0.71 wt% PET in soil,7.1,without,670.365,96.4134,1.73E-10,1.64E-10
0.71 wt% PET in soil,7.1,without,675.365,96.3976,1.73E-10,1.64E-10
0.71 wt% PET in soil,7.1,without,680.365,96.38772,1.72E-10,1.65E-10
0.71 wt% PET in soil,7.1,without,685.365,96.3739,1.71E-10,1.65E-10
0.71 wt% PET in soil,7.1,without,690.365,96.36205,1.7E-10,1.65E-10
0.71 wt% PET in soil,7.1,without,695.365,96.34822,1.69E-10,1.65E-10
0.71 wt% PET in soil,7.1,without,700.365,96.33637,1.69E-10,1.65E-10
0.71 wt% PET in soil,7.1,without,705.365,96.32255,1.68E-10,1.64E-10
0.71 wt% PET in soil,7.1,without,710.365,96.24749,1.68E-10,1.64E-10
0.71 wt% PET in soil,7.1,without,715.365,96.23762,1.69E-10,1.64E-10
0.71 wt% PET in soil,7.1,without,720.365,96.20755,1.69E-10,1.65E-10
0.71 wt% PET in soil,7.1,without,725.365,96.1843,1.7E-10,1.65E-10
0.71 wt% PET in soil,7.1,without,730.365,96.17245,1.7E-10,1.65E-10
0.71 wt% PET in soil,7.1,without,735.365,96.15467,1.7E-10,1.65E-10
0.71 wt% PET in soil,7.1,without,740.365,96.1448,1.7E-10,1.65E-10
0.71 wt% PET in soil,7.1,without,745.365,96.13492,1.7E-10,1.65E-10
0.71 wt% PET in soil,7.1,without,750.365,96.12702,1.7E-10,1.65E-10
0.71 wt% PET in soil,7.1,without,755.365,96.10925,1.7E-10,1.66E-10
0.71 wt% PET in soil,7.1,without,760.365,96.10135,1.7E-10,1.66E-10
0.71 wt% PET in soil,7.1,without,765.365,96.08572,1.7E-10,1.67E-10
0.71 wt% PET in soil,7.1,without,770.365,96.0737,1.7E-10,1.67E-10
0.71 wt% PET in soil,7.1,without,775.365,96.0658,1.7E-10,1.67E-10
0.71 wt% PET in soil,7.1,without,780.365,96.05396,1.7E-10,1.67E-10
0.71 wt% PET in soil,7.1,without,785.365,96.04012,1.71E-10,1.66E-10
0.71 wt% PET in soil,7.1,without,790.365,96.0263,1.71E-10,1.65E-10
0.71 wt% PET in soil,7.1,without,795.365,96.01832,1.71E-10,1.64E-10
0.71 wt% PET in soil,7.1,without,800.365,96.00852,1.71E-10,1.64E-10
0.71 wt% PET in soil,7.1,without,805.365,95.9947,1.71E-10,1.63E-10
0.71 wt% PET in soil,7.1,without,810.365,95.98087,1.71E-10,1.63E-10
0.71 wt% PET in soil,7.1,without,815.365,95.97692,1.71E-10,1.63E-10
0.71 wt% PET in soil,7.1,without,820.365,95.95915,1.72E-10,1.63E-10
0.71 wt% PET in soil,7.1,without,825.365,95.9473,1.72E-10,1.63E-10
0.71 wt% PET in soil,7.1,without,830.365,95.93347,1.72E-10,1.63E-10
0.71 wt% PET in soil,7.1,without,835.365,95.92557,1.72E-10,1.63E-10
0.71 wt% PET in soil,7.1,without,840.365,95.91767,1.72E-10,1.63E-10
0.71 wt% PET in soil,7.1,without,845.365,95.90582,1.72E-10,1.63E-10
0.71 wt% PET in soil,7.1,without,850.365,95.892,1.72E-10,1.63E-10
0.71 wt% PET in soil,7.1,without,855.365,95.88015,1.72E-10,1.63E-10
0.71 wt% PET in soil,7.1,without,860.365,95.87027,1.71E-10,1.64E-10
0.71 wt% PET in soil,7.1,without,865.365,95.86237,1.7E-10,1.64E-10
0.71 wt% PET in soil,7.1,without,870.365,95.8525,1.69E-10,1.64E-10
0.71 wt% PET in soil,7.1,without,875.365,95.8446,1.68E-10,1.64E-10
0.71 wt% PET in soil,7.1,without,880.365,95.83867,1.67E-10,1.64E-10
0.71 wt% PET in soil,7.1,without,885.365,95.82165,1.67E-10,1.64E-10
0.71 wt% PET in soil,7.1,without,890.365,95.81102,1.66E-10,1.64E-10
0.71 wt% PET in soil,7.1,without,895.365,95.7972,1.67E-10,1.64E-10
0.71 wt% PET in soil,7.1,without,900.365,95.7814,1.67E-10,1.65E-10
0.71 wt% PET in soil,7.1,without,905.365,95.77745,1.68E-10,1.65E-10
0.71 wt% PET in soil,7.1,without,910.365,95.76165,1.69E-10,1.66E-10
0.71 wt% PET in soil,7.1,without,915.365,95.74782,1.69E-10,1.66E-10
0.71 wt% PET in soil,7.1,without,920.365,95.73597,1.7E-10,1.66E-10
0.71 wt% PET in soil,7.1,without,925.365,95.72412,1.7E-10,1.66E-10
0.71 wt% PET in soil,7.1,without,930.365,95.71227,1.7E-10,1.65E-10
0.71 wt% PET in soil,7.1,without,935.365,95.70473,1.7E-10,1.65E-10
0.71 wt% PET in soil,7.1,without,940.365,95.68857,1.7E-10,1.64E-10
0.71 wt% PET in soil,7.1,without,945.365,95.67475,1.7E-10,1.63E-10
0.71 wt% PET in soil,7.1,without,950.365,95.65895,1.7E-10,1.63E-10
0.71 wt% PET in soil,7.1,without,955.365,95.64512,1.7E-10,1.63E-10
0.71 wt% PET in soil,7.1,without,960.365,95.62393,1.7E-10,1.63E-10
0.71 wt% PET in soil,7.1,without,965.365,95.60562,1.7E-10,1.63E-10
0.71 wt% PET in soil,7.1,without,970.365,95.5918,1.71E-10,1.63E-10
0.71 wt% PET in soil,7.1,without,975.365,95.58297,1.71E-10,1.63E-10
0.71 wt% PET in soil,7.1,without,980.365,95.56612,1.72E-10,1.63E-10
0.71 wt% PET in soil,7.1,without,985.365,95.5523,1.73E-10,1.62E-10
0.71 wt% PET in soil,7.1,without,990.365,95.54045,1.73E-10,1.61E-10
0.71 wt% PET in soil,7.1,without,995.365,95.53057,1.72E-10,1.63E-10
2.21 wt% PET in soil,22.1,without,35.184,100,1.69E-10,1.58E-10
2.21 wt% PET in soil,22.1,without,40.184,99.98997,1.68E-10,1.62E-10
2.21 wt% PET in soil,22.1,without,45.184,99.99025,1.68E-10,1.62E-10
2.21 wt% PET in soil,22.1,without,50.184,99.99229,1.68E-10,1.63E-10
2.21 wt% PET in soil,22.1,without,55.184,99.99036,1.68E-10,1.63E-10
2.21 wt% PET in soil,22.1,without,60.184,99.99029,1.68E-10,1.63E-10
2.21 wt% PET in soil,22.1,without,65.184,99.98079,1.68E-10,1.63E-10
2.21 wt% PET in soil,22.1,without,70.184,99.97285,1.68E-10,1.64E-10
2.21 wt% PET in soil,22.1,without,75.184,99.95944,1.68E-10,1.64E-10
2.21 wt% PET in soil,22.1,without,80.184,99.95149,1.69E-10,1.64E-10
2.21 wt% PET in soil,22.1,without,85.184,99.9361,1.69E-10,1.64E-10
2.21 wt% PET in soil,22.1,without,90.184,99.92255,1.69E-10,1.64E-10
2.21 wt% PET in soil,22.1,without,95.184,99.90705,1.7E-10,1.64E-10
2.21 wt% PET in soil,22.1,without,100.184,99.88963,1.7E-10,1.64E-10
2.21 wt% PET in soil,22.1,without,105.184,99.88188,1.7E-10,1.64E-10
2.21 wt% PET in soil,22.1,without,110.184,99.86639,1.71E-10,1.64E-10
2.21 wt% PET in soil,22.1,without,115.184,99.8509,1.71E-10,1.64E-10
2.21 wt% PET in soil,22.1,without,120.184,99.83353,1.7E-10,1.65E-10
2.21 wt% PET in soil,22.1,without,125.184,99.81988,1.7E-10,1.65E-10
2.21 wt% PET in soil,22.1,without,130.184,99.80636,1.7E-10,1.66E-10
2.21 wt% PET in soil,22.1,without,135.184,99.79668,1.7E-10,1.67E-10
2.21 wt% PET in soil,22.1,without,140.184,99.78313,1.69E-10,1.67E-10
2.21 wt% PET in soil,22.1,without,145.184,99.7657,1.69E-10,1.68E-10
2.21 wt% PET in soil,22.1,without,150.184,99.76183,1.69E-10,1.68E-10
2.21 wt% PET in soil,22.1,without,155.184,99.75408,1.69E-10,1.68E-10
2.21 wt% PET in soil,22.1,without,160.184,99.7444,1.69E-10,1.67E-10
2.21 wt% PET in soil,22.1,without,165.184,99.73473,1.69E-10,1.66E-10
2.21 wt% PET in soil,22.1,without,170.184,99.72891,1.69E-10,1.65E-10
2.21 wt% PET in soil,22.1,without,175.184,99.71536,1.69E-10,1.65E-10
2.21 wt% PET in soil,22.1,without,180.184,99.70374,1.69E-10,1.64E-10
2.21 wt% PET in soil,22.1,without,185.184,99.69212,1.7E-10,1.63E-10
2.21 wt% PET in soil,22.1,without,190.184,99.67856,1.7E-10,1.63E-10
2.21 wt% PET in soil,22.1,without,195.184,99.66888,1.7E-10,1.63E-10
2.21 wt% PET in soil,22.1,without,200.184,99.65727,1.7E-10,1.63E-10
2.21 wt% PET in soil,22.1,without,205.184,99.64371,1.7E-10,1.63E-10
2.21 wt% PET in soil,22.1,without,210.184,99.63016,1.7E-10,1.62E-10
2.21 wt% PET in soil,22.1,without,215.184,99.61466,1.7E-10,1.62E-10
2.21 wt% PET in soil,22.1,without,220.184,99.59143,1.7E-10,1.62E-10
2.21 wt% PET in soil,22.1,without,225.184,99.57394,1.7E-10,1.62E-10
2.21 wt% PET in soil,22.1,without,230.184,99.5527,1.7E-10,1.63E-10
2.21 wt% PET in soil,22.1,without,235.184,99.52946,1.69E-10,1.63E-10
2.21 wt% PET in soil,22.1,without,240.184,99.50236,1.69E-10,1.63E-10
2.21 wt% PET in soil,22.1,without,245.184,99.47909,1.69E-10,1.64E-10
2.21 wt% PET in soil,22.1,without,250.184,99.44814,1.7E-10,1.63E-10
2.21 wt% PET in soil,22.1,without,255.184,99.40942,1.7E-10,1.63E-10
2.21 wt% PET in soil,22.1,without,260.184,99.37069,1.69E-10,1.63E-10
2.21 wt% PET in soil,22.1,without,265.184,99.32808,1.69E-10,1.62E-10
2.21 wt% PET in soil,22.1,without,270.184,99.28161,1.68E-10,1.62E-10
2.21 wt% PET in soil,22.1,without,275.184,99.2332,1.68E-10,1.62E-10
2.21 wt% PET in soil,22.1,without,280.184,99.18485,1.68E-10,1.62E-10
2.21 wt% PET in soil,22.1,without,285.184,99.13638,1.67E-10,1.62E-10
2.21 wt% PET in soil,22.1,without,290.184,99.08194,1.67E-10,1.62E-10
2.21 wt% PET in soil,22.1,without,295.184,99.02995,1.67E-10,1.62E-10
2.21 wt% PET in soil,22.1,without,300.184,98.98554,1.67E-10,1.61E-10
2.21 wt% PET in soil,22.1,without,305.184,98.94081,1.67E-10,1.61E-10
2.21 wt% PET in soil,22.1,without,310.184,98.89434,1.68E-10,1.6E-10
2.21 wt% PET in soil,22.1,without,315.184,98.84786,1.68E-10,1.6E-10
2.21 wt% PET in soil,22.1,without,320.184,98.80333,1.68E-10,1.6E-10
2.21 wt% PET in soil,22.1,without,325.184,98.75686,1.69E-10,1.6E-10
2.21 wt% PET in soil,22.1,without,330.184,98.71425,1.69E-10,1.6E-10
2.21 wt% PET in soil,22.1,without,335.184,98.67553,1.7E-10,1.6E-10
2.21 wt% PET in soil,22.1,without,340.184,98.63099,1.71E-10,1.61E-10
2.21 wt% PET in soil,22.1,without,345.184,98.5884,1.72E-10,1.62E-10
2.21 wt% PET in soil,22.1,without,350.184,98.54566,1.73E-10,1.62E-10
2.21 wt% PET in soil,22.1,without,355.184,98.4994,1.74E-10,1.63E-10
2.21 wt% PET in soil,22.1,without,360.184,98.45672,1.75E-10,1.64E-10
2.21 wt% PET in soil,22.1,without,365.184,98.41025,1.76E-10,1.65E-10
2.21 wt% PET in soil,22.1,without,370.184,98.36571,1.77E-10,1.65E-10
2.21 wt% PET in soil,22.1,without,375.184,98.31632,1.79E-10,1.66E-10
2.21 wt% PET in soil,22.1,without,380.184,98.26115,1.81E-10,1.66E-10
2.21 wt% PET in soil,22.1,without,385.184,98.19317,1.83E-10,1.66E-10
2.21 wt% PET in soil,22.1,without,390.184,98.12182,1.86E-10,1.66E-10
2.21 wt% PET in soil,22.1,without,395.184,98.0211,1.9E-10,1.67E-10
2.21 wt% PET in soil,22.1,without,400.184,97.90094,1.95E-10,1.67E-10
2.21 wt% PET in soil,22.1,without,405.184,97.7552,2.01E-10,1.68E-10
2.21 wt% PET in soil,22.1,without,410.184,97.5892,2.08E-10,1.69E-10
2.21 wt% PET in soil,22.1,without,415.184,97.40917,2.16E-10,1.72E-10
2.21 wt% PET in soil,22.1,without,420.184,97.21622,2.23E-10,1.75E-10
2.21 wt% PET in soil,22.1,without,425.184,97.0412,2.29E-10,1.79E-10
2.21 wt% PET in soil,22.1,without,430.184,96.89437,2.33E-10,1.84E-10
2.21 wt% PET in soil,22.1,without,435.184,96.77749,2.33E-10,1.9E-10
2.21 wt% PET in soil,22.1,without,440.184,96.69076,2.3E-10,1.94E-10
2.21 wt% PET in soil,22.1,without,445.184,96.62491,2.25E-10,1.97E-10
2.21 wt% PET in soil,22.1,without,450.184,96.56492,2.18E-10,1.98E-10
2.21 wt% PET in soil,22.1,without,455.184,96.50874,2.1E-10,1.97E-10
2.21 wt% PET in soil,22.1,without,460.184,96.46224,2.03E-10,1.93E-10
2.21 wt% PET in soil,22.1,without,465.184,96.42355,1.96E-10,1.89E-10
2.21 wt% PET in soil,22.1,without,470.184,96.38482,1.9E-10,1.84E-10
2.21 wt% PET in soil,22.1,without,475.184,96.34996,1.85E-10,1.79E-10
2.21 wt% PET in soil,22.1,without,480.184,96.31898,1.81E-10,1.76E-10
2.21 wt% PET in soil,22.1,without,485.184,96.29013,1.78E-10,1.73E-10
2.21 wt% PET in soil,22.1,without,490.184,96.26288,1.76E-10,1.71E-10
2.21 wt% PET in soil,22.1,without,495.184,96.22991,1.75E-10,1.7E-10
2.21 wt% PET in soil,22.1,without,500.184,96.20685,1.74E-10,1.69E-10
2.21 wt% PET in soil,22.1,without,505.184,96.19312,1.73E-10,1.68E-10
2.21 wt% PET in soil,22.1,without,510.184,96.16863,1.73E-10,1.68E-10
2.21 wt% PET in soil,22.1,without,515.184,96.15052,1.73E-10,1.67E-10
2.21 wt% PET in soil,22.1,without,520.184,96.13115,1.72E-10,1.67E-10
2.21 wt% PET in soil,22.1,without,525.184,96.10404,1.72E-10,1.67E-10
2.21 wt% PET in soil,22.1,without,530.184,96.08468,1.72E-10,1.66E-10
2.21 wt% PET in soil,22.1,without,535.184,96.06919,1.72E-10,1.66E-10
2.21 wt% PET in soil,22.1,without,540.184,96.04983,1.71E-10,1.65E-10
2.21 wt% PET in soil,22.1,without,545.184,96.03434,1.71E-10,1.65E-10
2.21 wt% PET in soil,22.1,without,550.184,96.01884,1.7E-10,1.65E-10
2.21 wt% PET in soil,22.1,without,555.184,96.00143,1.7E-10,1.66E-10
2.21 wt% PET in soil,22.1,without,560.184,95.9879,1.69E-10,1.66E-10
2.21 wt% PET in soil,22.1,without,565.184,95.9685,1.69E-10,1.66E-10
2.21 wt% PET in soil,22.1,without,570.184,95.94914,1.68E-10,1.67E-10
2.21 wt% PET in soil,22.1,without,575.184,95.92982,1.68E-10,1.67E-10
2.21 wt% PET in soil,22.1,without,580.184,95.91234,1.68E-10,1.66E-10
2.21 wt% PET in soil,22.1,without,585.184,95.89879,1.69E-10,1.66E-10
2.21 wt% PET in soil,22.1,without,590.184,95.88524,1.7E-10,1.66E-10
2.21 wt% PET in soil,22.1,without,595.184,95.87555,1.71E-10,1.66E-10
2.21 wt% PET in soil,22.1,without,600.184,95.85813,1.72E-10,1.65E-10
2.21 wt% PET in soil,22.1,without,605.184,95.8407,1.72E-10,1.65E-10
2.21 wt% PET in soil,22.1,without,610.184,95.82333,1.72E-10,1.64E-10
2.21 wt% PET in soil,22.1,without,615.184,95.81165,1.71E-10,1.64E-10
2.21 wt% PET in soil,22.1,without,620.184,95.79616,1.7E-10,1.63E-10
2.21 wt% PET in soil,22.1,without,625.184,95.78067,1.69E-10,1.63E-10
2.21 wt% PET in soil,22.1,without,630.184,95.77874,1.68E-10,1.63E-10
2.21 wt% PET in soil,22.1,without,635.184,95.75937,1.67E-10,1.63E-10
2.21 wt% PET in soil,22.1,without,640.184,95.74958,1.67E-10,1.63E-10
2.21 wt% PET in soil,22.1,without,645.184,95.73807,1.67E-10,1.63E-10
2.21 wt% PET in soil,22.1,without,650.184,95.7285,1.67E-10,1.63E-10
2.21 wt% PET in soil,22.1,without,655.184,95.72258,1.68E-10,1.62E-10
2.21 wt% PET in soil,22.1,without,660.184,95.70709,1.69E-10,1.62E-10
2.21 wt% PET in soil,22.1,without,665.184,95.69547,1.69E-10,1.62E-10
2.21 wt% PET in soil,22.1,without,670.184,95.68385,1.7E-10,1.63E-10
2.21 wt% PET in soil,22.1,without,675.184,95.66836,1.7E-10,1.63E-10
2.21 wt% PET in soil,22.1,without,680.184,95.66063,1.7E-10,1.63E-10
2.21 wt% PET in soil,22.1,without,685.184,95.649,1.7E-10,1.64E-10
2.21 wt% PET in soil,22.1,without,690.184,95.63545,1.7E-10,1.64E-10
2.21 wt% PET in soil,22.1,without,695.184,95.61995,1.71E-10,1.64E-10
2.21 wt% PET in soil,22.1,without,700.184,95.60834,1.71E-10,1.64E-10
2.21 wt% PET in soil,22.1,without,705.184,95.59672,1.72E-10,1.65E-10
2.21 wt% PET in soil,22.1,without,710.184,95.58704,1.72E-10,1.65E-10
2.21 wt% PET in soil,22.1,without,715.184,95.58123,1.72E-10,1.64E-10
2.21 wt% PET in soil,22.1,without,720.184,95.57929,1.72E-10,1.64E-10
2.21 wt% PET in soil,22.1,without,725.184,95.56186,1.72E-10,1.64E-10
2.21 wt% PET in soil,22.1,without,730.184,95.54637,1.71E-10,1.64E-10
2.21 wt% PET in soil,22.1,without,735.184,95.53863,1.7E-10,1.64E-10
2.21 wt% PET in soil,22.1,without,740.184,95.52314,1.69E-10,1.64E-10
2.21 wt% PET in soil,22.1,without,745.184,95.51926,1.68E-10,1.64E-10
2.21 wt% PET in soil,22.1,without,750.184,95.51172,1.67E-10,1.65E-10
2.21 wt% PET in soil,22.1,without,755.184,95.49215,1.66E-10,1.65E-10
2.21 wt% PET in soil,22.1,without,760.184,95.48054,1.66E-10,1.65E-10
2.21 wt% PET in soil,22.1,without,765.184,95.47279,1.65E-10,1.66E-10
2.21 wt% PET in soil,22.1,without,770.184,95.46505,1.65E-10,1.66E-10
2.21 wt% PET in soil,22.1,without,775.184,95.45343,1.66E-10,1.66E-10
2.21 wt% PET in soil,22.1,without,780.184,95.44181,1.67E-10,1.65E-10
2.21 wt% PET in soil,22.1,without,785.184,95.42438,1.68E-10,1.65E-10
2.21 wt% PET in soil,22.1,without,790.184,95.41857,1.7E-10,1.64E-10
2.21 wt% PET in soil,22.1,without,795.184,95.40502,1.7E-10,1.63E-10
2.21 wt% PET in soil,22.1,without,800.184,95.39534,1.71E-10,1.62E-10
2.21 wt% PET in soil,22.1,without,805.184,95.38953,1.72E-10,1.62E-10
2.21 wt% PET in soil,22.1,without,810.184,95.37791,1.72E-10,1.62E-10
2.21 wt% PET in soil,22.1,without,815.184,95.37015,1.72E-10,1.62E-10
2.21 wt% PET in soil,22.1,without,820.184,95.35661,1.71E-10,1.62E-10
2.21 wt% PET in soil,22.1,without,825.184,95.34499,1.71E-10,1.63E-10
2.21 wt% PET in soil,22.1,without,830.184,95.33337,1.71E-10,1.63E-10
2.21 wt% PET in soil,22.1,without,835.184,95.32369,1.71E-10,1.64E-10
2.21 wt% PET in soil,22.1,without,840.184,95.31207,1.71E-10,1.63E-10
2.21 wt% PET in soil,22.1,without,845.184,95.29853,1.71E-10,1.63E-10
2.21 wt% PET in soil,22.1,without,850.184,95.28303,1.72E-10,1.63E-10
2.21 wt% PET in soil,22.1,without,855.184,95.27335,1.72E-10,1.63E-10
2.21 wt% PET in soil,22.1,without,860.184,95.2656,1.72E-10,1.63E-10
2.21 wt% PET in soil,22.1,without,865.184,95.25979,1.72E-10,1.64E-10
2.21 wt% PET in soil,22.1,without,870.184,95.25205,1.72E-10,1.64E-10
2.21 wt% PET in soil,22.1,without,875.184,95.2443,1.72E-10,1.65E-10
2.21 wt% PET in soil,22.1,without,880.184,95.23656,1.72E-10,1.65E-10
2.21 wt% PET in soil,22.1,without,885.184,95.22687,1.72E-10,1.66E-10
2.21 wt% PET in soil,22.1,without,890.184,95.20751,1.72E-10,1.66E-10
2.21 wt% PET in soil,22.1,without,895.184,95.19589,1.72E-10,1.66E-10
2.21 wt% PET in soil,22.1,without,900.184,95.1804,1.72E-10,1.66E-10
2.21 wt% PET in soil,22.1,without,905.184,95.17072,1.71E-10,1.66E-10
2.21 wt% PET in soil,22.1,without,910.184,95.16574,1.7E-10,1.66E-10
2.21 wt% PET in soil,22.1,without,915.184,95.15523,1.7E-10,1.66E-10
2.21 wt% PET in soil,22.1,without,920.184,95.1378,1.69E-10,1.65E-10
2.21 wt% PET in soil,22.1,without,925.184,95.12618,1.69E-10,1.64E-10
2.21 wt% PET in soil,22.1,without,930.184,95.11449,1.69E-10,1.64E-10
2.21 wt% PET in soil,22.1,without,935.184,95.10682,1.69E-10,1.63E-10
2.21 wt% PET in soil,22.1,without,940.184,95.09334,1.69E-10,1.62E-10
2.21 wt% PET in soil,22.1,without,945.184,95.07971,1.7E-10,1.62E-10
2.21 wt% PET in soil,22.1,without,950.184,95.06809,1.71E-10,1.62E-10
2.21 wt% PET in soil,22.1,without,955.184,95.04873,1.71E-10,1.62E-10
2.21 wt% PET in soil,22.1,without,960.184,95.03324,1.71E-10,1.62E-10
2.21 wt% PET in soil,22.1,without,965.184,95.01775,1.7E-10,1.63E-10
2.21 wt% PET in soil,22.1,without,970.184,95.00419,1.7E-10,1.63E-10
2.21 wt% PET in soil,22.1,without,975.184,94.99645,1.69E-10,1.63E-10
2.21 wt% PET in soil,22.1,without,980.184,94.97321,1.69E-10,1.63E-10
2.21 wt% PET in soil,22.1,without,985.184,94.97127,1.68E-10,1.62E-10
2.21 wt% PET in soil,22.1,without,990.184,94.95385,1.68E-10,1.61E-10
2.21 wt% PET in soil,22.1,without,995.184,94.94223,1.71E-10,1.59E-10
4.18 wt% PET in soil,41.8,without,34.548,100,1.7E-10,1.68E-10
4.18 wt% PET in soil,41.8,without,39.548,100.00487,1.75E-10,1.69E-10
4.18 wt% PET in soil,41.8,without,44.548,100.01,1.77E-10,1.7E-10
4.18 wt% PET in soil,41.8,without,49.548,100.01001,1.78E-10,1.71E-10
4.18 wt% PET in soil,41.8,without,54.548,100.01,1.78E-10,1.71E-10
4.18 wt% PET in soil,41.8,without,59.548,100.00802,1.78E-10,1.71E-10
4.18 wt% PET in soil,41.8,without,64.548,100.00026,1.78E-10,1.72E-10
4.18 wt% PET in soil,41.8,without,69.548,99.98399,1.78E-10,1.72E-10
4.18 wt% PET in soil,41.8,without,74.548,99.97197,1.78E-10,1.72E-10
4.18 wt% PET in soil,41.8,without,79.548,99.95816,1.77E-10,1.72E-10
4.18 wt% PET in soil,41.8,without,84.548,99.94595,1.77E-10,1.72E-10
4.18 wt% PET in soil,41.8,without,89.548,99.93194,1.76E-10,1.72E-10
4.18 wt% PET in soil,41.8,without,94.548,99.91392,1.76E-10,1.71E-10
4.18 wt% PET in soil,41.8,without,99.548,99.8919,1.76E-10,1.7E-10
4.18 wt% PET in soil,41.8,without,104.548,99.87789,1.75E-10,1.7E-10
4.18 wt% PET in soil,41.8,without,109.548,99.85987,1.75E-10,1.69E-10
4.18 wt% PET in soil,41.8,without,114.548,99.84386,1.75E-10,1.68E-10
4.18 wt% PET in soil,41.8,without,119.548,99.82784,1.75E-10,1.67E-10
4.18 wt% PET in soil,41.8,without,124.548,99.81183,1.74E-10,1.67E-10
4.18 wt% PET in soil,41.8,without,129.548,99.79782,1.74E-10,1.67E-10
4.18 wt% PET in soil,41.8,without,134.548,99.7818,1.74E-10,1.67E-10
4.18 wt% PET in soil,41.8,without,139.548,99.76579,1.73E-10,1.69E-10
4.18 wt% PET in soil,41.8,without,144.548,99.74977,1.73E-10,1.7E-10
4.18 wt% PET in soil,41.8,without,149.548,99.73776,1.73E-10,1.72E-10
4.18 wt% PET in soil,41.8,without,154.548,99.73175,1.73E-10,1.73E-10
4.18 wt% PET in soil,41.8,without,159.548,99.72175,1.73E-10,1.74E-10
4.18 wt% PET in soil,41.8,without,164.548,99.70974,1.73E-10,1.74E-10
4.18 wt% PET in soil,41.8,without,169.548,99.70173,1.74E-10,1.74E-10
4.18 wt% PET in soil,41.8,without,174.548,99.68772,1.74E-10,1.74E-10
4.18 wt% PET in soil,41.8,without,179.548,99.6757,1.75E-10,1.73E-10
4.18 wt% PET in soil,41.8,without,184.548,99.6677,1.76E-10,1.73E-10
4.18 wt% PET in soil,41.8,without,189.548,99.65168,1.76E-10,1.72E-10
4.18 wt% PET in soil,41.8,without,194.548,99.63767,1.76E-10,1.72E-10
4.18 wt% PET in soil,41.8,without,199.548,99.62966,1.77E-10,1.72E-10
4.18 wt% PET in soil,41.8,without,204.548,99.60764,1.77E-10,1.71E-10
4.18 wt% PET in soil,41.8,without,209.548,99.59363,1.77E-10,1.71E-10
4.18 wt% PET in soil,41.8,without,214.548,99.57762,1.77E-10,1.71E-10
4.18 wt% PET in soil,41.8,without,219.548,99.55359,1.77E-10,1.71E-10
4.18 wt% PET in soil,41.8,without,224.548,99.53558,1.76E-10,1.71E-10
4.18 wt% PET in soil,41.8,without,229.548,99.51756,1.76E-10,1.7E-10
4.18 wt% PET in soil,41.8,without,234.548,99.48353,1.76E-10,1.7E-10
4.18 wt% PET in soil,41.8,without,239.548,99.45751,1.76E-10,1.69E-10
4.18 wt% PET in soil,41.8,without,244.548,99.42948,1.75E-10,1.69E-10
4.18 wt% PET in soil,41.8,without,249.548,99.38944,1.75E-10,1.68E-10
4.18 wt% PET in soil,41.8,without,254.548,99.34741,1.75E-10,1.68E-10
4.18 wt% PET in soil,41.8,without,259.548,99.30534,1.75E-10,1.67E-10
