Repository: zsteinmetz/phd-thesis

# Agricultural Plastic Covers—Source of Plastic Debris in Soil?

Accepted dissertation thesis for the partial fulfillment of the requirements
for a Doctor of Natural Sciences

*By Zacharias Steinmetz*

## Summary

The use of agricultural plastic covers has become common practice for
its agronomic benefits such as improving yields and crop quality,
managing harvest times better, and increasing pesticide and water use
efficiency. However, plastic covers are suspected of partially breaking
down into smaller debris and thereby contributing to soil pollution with
microplastics. A better understanding of the sources and fate of plastic
debris in terrestrial systems has so far been hindered by the lack of
adequate analytical techniques for the mass-based and polymer-selective
quantification of plastic debris in soil. The aim of this dissertation
was thus to assess, develop, and validate thermoanalytical methods for
the mass-based quantification of relevant polymers in and around
agricultural fields previously covered with fleeces, perforated foils,
and plastic mulches. Thermogravimetry/mass spectrometry (TGA/MS) enabled
direct plastic analyses of 50 mg of soil without any sample preparation.
With polyethylene terephthalate (PET) as a preliminary model, the method
limit of detection (LOD) was 0.7 g kg<sup>−1</sup>. But the missing
chromatographic separation complicated the quantification of polymer mixtures.

Data from: Are agricultural plastic covers a source of plastic debris in soil? A
first screening study

Zacharias Steinmetz (a), Paul Löffler (a), Silvia Eichhöfer (a), Jan David (a),
Katherine Muñoz (b), Gabriele E. Schaumann (a)

(a) iES Landau, Institute for Environmental Sciences, Group of Environmental and
	Soil Chemistry, University of Koblenz–Landau, Fortstraße 7, 76829 Landau,
	Germany
(b) iES Landau, Institute for Environmental Sciences, Group of Organic and
	Ecological Chemistry, University of Koblenz–Landau, Fortstraße 7, 76829
	Landau, Germany

Corresponding author: Gabriele E. Schaumann (E-mail: schaumann@uni-landau.de)

Note
====

This collection contains data and R code to reproduce the findings published in
the following article:

Steinmetz, Z., Löffler, P., Eichhöfer, S., David, J., Muñoz, K., and Schaumann,
G. E.: Are agricultural plastic covers a source of plastic debris in soil? A
first screening study, SOIL, 2021.

Files
=====

data                    data files
data/dsc				summary data from DSC measurements
data/imaging			FTIR spectra and photographs from suspect items and
						agricultural plastic covers
data/py-gc-ms           chromatogram raw data, method files, reports and targets
 						of all soil samples
data/soil-properties	pH, EC, texture and soil C & N data on site
data/tga-ms				summary data from TGA/MS measurements

see data/DESCRIPTION for detailed information on files types and contents

src                     R source files
src/func                loading R packages, global variables, and functions
src/field-samples.R     analyzing Py-GC/MS data from field samples
src/matrix-match.R      evaluation of the matrix matched calibration
src/soil-properties.R   summarizing soil properties on site
src/validation.R        Py-GC/MS method validation, including the evaluation of
						calibration curves, repeatability tests, recoveries,
						interferences

System information
==================

R version 4.1.0 (2021-05-18)
Platform: x86_64-pc-linux-gnu (64-bit)
Running under: Manjaro Linux

Matrix products: default
BLAS:   /usr/lib/libblas.so.3.9.1
LAPACK: /usr/lib/liblapack.so.3.9.1

locale:
 [1] LC_CTYPE=en_US.UTF-8       LC_NUMERIC=C               LC_TIME=en_US.UTF-8
 [4] LC_COLLATE=en_US.UTF-8     LC_MONETARY=en_US.UTF-8    LC_MESSAGES=en_US.UTF-8
 [7] LC_PAPER=en_US.UTF-8       LC_NAME=C                  LC_ADDRESS=C
[10] LC_TELEPHONE=C             LC_MEASUREMENT=en_US.UTF-8 LC_IDENTIFICATION=C

attached base packages:
[1] stats     graphics  grDevices utils     datasets  methods   base

other attached packages:
 [1] OpenSpecy_0.9.2   viridis_0.6.1     viridisLite_0.4.0 patchwork_1.1.1
 [5] ggrepel_0.9.1     ggsignif_0.6.2    ggplot2_3.3.4     xtable_1.8-4
 [9] multcomp_1.4-17   TH.data_1.0-10    MASS_7.3-54       survival_3.2-11
[13] mvtnorm_1.1-2     readxl_1.3.1      envalysis_0.5.1   data.table_1.14.0
[17] magrittr_2.0.1

loaded via a namespace (and not attached):
 [1] httr_1.4.2              jsonlite_1.7.2          splines_4.1.0
 [4] carData_3.0-4           osfr_0.2.8              gtools_3.9.2
 [7] shiny_1.6.0             assertthat_0.2.1        latticeExtra_0.6-29
[10] cellranger_1.1.0        pillar_1.6.1            lattice_0.20-44
[13] glue_1.4.2              digest_0.6.27           promises_1.2.0.1
[16] RColorBrewer_1.1-2      colorspace_2.0-1        sandwich_3.0-1
[19] httpuv_1.6.1            htmltools_0.5.1.1       Matrix_1.3-3
[22] pkgconfig_2.0.3         httpcode_0.3.0          haven_2.4.1

File: supplements/esm3/data/dsc/dsc-summary.csv
ID,File,Sample,TG,TCC,TCH,TM
1,11136,PE Std. 1,ND,NA,96.8,108
2,11152,MDPE Std. Alfa A.,ND,NA,100.4,109
3,11153,HDPE Std.  Alfa A.,ND,NA,116.3,126.7
4,11154,LLDPE Std. Aldrich,ND,NA,107.7,123
5,11155,PE BAM,ND,NA,115.5,133.4
6,11156,PE UBA black,ND,NA,116.6,130.1
12,11162,Site 8 Perforated,ND,NA,100.6,117.4
13,11164,Site 7 Perforated,ND,NA,109.1,119.9
14,11165,Site 5 Fleece,ND,NA,96.3,107.6
15,11166,Site 5 Perforated,ND,NA,102,110.4
16,11167,Site 2/3 Mulch,ND,NA,113.1,122.4
17,11168,Site 1 Fleece,ND,NA,114,159.5
18,11170,Site 2 Fleece,ND,NA,115.8,157.6
